Repository: SatanuG/ad_hoc_information_extraction

## Toward Reliable Ad-hoc Scientific Information Extraction: A Case Study on Two Materials Datasets

Citation: 
```
@article{ghosh2024toward,
  title={Toward Reliable Ad-hoc Scientific Information Extraction: A Case Study on Two Materials Datasets},
  author={Ghosh, Satanu and Brodnik, Neal R and Frey, Carolina and Holgate, Collin and Pollock, Tresa M and Daly, Samantha and Carton, Samuel},
  journal={arXiv preprint arXiv:2406.05348},
  year={2024}
}
```
Paper link: https://arxiv.org/abs/2406.05348

MPEA dataset link: https://doi.org/10.6084/m9.figshare.12804137

Diffusion dataset link: https://tinyurl.com/diffusion-data

## Instruction

- There are two main directories for Diffusion and MPEA. Each of these directories contain 6 python scripts corresponding to the 6 experimental setup as discussed in the paper.
- Extracted information files can be found inside each of the above mentioned directories.
- analyze_and_create_homework.ipynb was a google colab notebook used to analyze the extracted information, do alignment, and create prepare the data for manual annotation.
- Please refer to README(grobid_usage).md for instructions (my notes) on how to install and run Grobid server and client.
- All pre-requisites for running the code are mentioned in the requirements.txt file.

File: diffusion/Diffusion_Data_filtered.csv (part 1 of 20)
Entry#,melt,diffusing species,type of diffusion,type of experiment,T(K),P(MPa),PH2O(Mpa),C range(wt%),D(m2/s),1s error,SiO2,TiO2,Al2O3,FeOt,MnO,MgO,CaO,Na2O,K2O,P2O5,H2Ot,Composition unit,dry total,Ref#,Ref# (Repeat but for checking it copied over correctly),author,year,journal,Vol,Page,Comments,doi,title
2,Albite melt,Li,Tracer,thin source,1183.15,0.1,,,7.2e-10,,68.4,,19.5,,,,,11.9,,,,wt%,99.80000000000001,Jambon1978EPSL,Jambon1978EPSL,Jambon,1978,EPSL,37,445.0,,10.1016/0012-821x(78)90060-2,OBSIDIAN COMPOSITION: AN ION-MICROPROBE DETERMINATION
3,Albite melt,Li,Tracer,thin source,1063.15,0.1,,,6.8e-10,,68.4,,19.5,,,,,11.9,,,,wt%,99.80000000000001,Jambon1978EPSL,Jambon1978EPSL,Jambon,1978,EPSL,37,445.0,,10.1016/0012-821x(78)90060-2,OBSIDIAN COMPOSITION: AN ION-MICROPROBE DETERMINATION
4,Albite melt,Li,Tracer,thin source,958.15,0.1,,,1e-10,,68.4,,19.5,,,,,11.9,,,,wt%,99.80000000000001,Jambon1978EPSL,Jambon1978EPSL,Jambon,1978,EPSL,37,445.0,,10.1016/0012-821x(78)90060-2,OBSIDIAN COMPOSITION: AN ION-MICROPROBE DETERMINATION
5,Albite melt,Li,Tracer,thin source,855.15,0.1,,,2.3e-11,,68.4,,19.5,,,,,11.9,,,,wt%,99.80000000000001,Jambon1978EPSL,Jambon1978EPSL,Jambon,1978,EPSL,37,445.0,,10.1016/0012-821x(78)90060-2,OBSIDIAN COMPOSITION: AN ION-MICROPROBE DETERMINATION
6,Albite melt,Li,Tracer,thin source,742.15,0.1,,,3.6e-12,,68.4,,19.5,,,,,11.9,,,,wt%,99.80000000000001,Jambon1978EPSL,Jambon1978EPSL,Jambon,1978,EPSL,37,445.0,,10.1016/0012-821x(78)90060-2,OBSIDIAN COMPOSITION: AN ION-MICROPROBE DETERMINATION
7,Ab39Or61 melt,Li,Tracer,thin source,1053.15,0.1,,,5.3e-11,,65.17,,18.2,,,,,5.02,11.81,,,wt%,100.2,Jambon1978EPSL,Jambon1978EPSL,Jambon,1978,EPSL,37,445.0,,10.1016/0012-821x(78)90060-2,OBSIDIAN COMPOSITION: AN ION-MICROPROBE DETERMINATION
8,Ab39Or61 melt,Li,Tracer,thin source,958.15,0.1,,,3e-11,,65.17,,18.2,,,,,5.02,11.81,,,wt%,100.2,Jambon1978EPSL,Jambon1978EPSL,Jambon,1978,EPSL,37,445.0,,10.1016/0012-821x(78)90060-2,OBSIDIAN COMPOSITION: AN ION-MICROPROBE DETERMINATION
9,Ab39Or61 melt,Li,Tracer,thin source,855.15,0.1,,,1.5e-11,,65.17,,18.2,,,,,5.02,11.81,,,wt%,100.2,Jambon1978EPSL,Jambon1978EPSL,Jambon,1978,EPSL,37,445.0,,10.1016/0012-821x(78)90060-2,OBSIDIAN COMPOSITION: AN ION-MICROPROBE DETERMINATION
10,Ab39Or61 melt,Li,Tracer,thin source,728.15,0.1,,,1.4e-12,,65.17,,18.2,,,,,5.02,11.81,,,wt%,100.2,Jambon1978EPSL,Jambon1978EPSL,Jambon,1978,EPSL,37,445.0,,10.1016/0012-821x(78)90060-2,OBSIDIAN COMPOSITION: AN ION-MICROPROBE DETERMINATION
11,Rhyolite5,Li,Tracer,thin source,1182.15,0.1,,,1.7e-10,,73.01,0.2,12.57,2.71,0.05,0.54,0.41,5.25,4.6,,0.52,wt%,99.33999999999999,Jambon1978EPSL,Jambon1978EPSL,Jambon,1978,EPSL,37,445.0,H2O conc. may be inaccurate,10.1016/0012-821x(78)90060-2,OBSIDIAN COMPOSITION: AN ION-MICROPROBE DETERMINATION
13,Rhyolite5,Li,Tracer,thin source,966.15,0.1,,,1.9e-11,,73.01,0.2,12.57,2.71,0.05,0.54,0.41,5.25,4.6,,0.52,wt%,99.33999999999999,Jambon1978EPSL,Jambon1978EPSL,Jambon,1978,EPSL,37,445.0,H2O conc. may be inaccurate,10.1016/0012-821x(78)90060-2,OBSIDIAN COMPOSITION: AN ION-MICROPROBE DETERMINATION
14,Rhyolite5,Li,Tracer,thin source,866.15,0.1,,,1e-11,,73.01,0.2,12.57,2.71,0.05,0.54,0.41,5.25,4.6,,0.52,wt%,99.33999999999999,Jambon1978EPSL,Jambon1978EPSL,Jambon,1978,EPSL,37,445.0,H2O conc. may be inaccurate,10.1016/0012-821x(78)90060-2,OBSIDIAN COMPOSITION: AN ION-MICROPROBE DETERMINATION
15,Rhyolite5,Li,Tracer,thin source,760.15,0.1,,,8e-13,,73.01,0.2,12.57,2.71,0.05,0.54,0.41,5.25,4.6,,0.52,wt%,99.33999999999999,Jambon1978EPSL,Jambon1978EPSL,Jambon,1978,EPSL,37,445.0,H2O conc. may be inaccurate,10.1016/0012-821x(78)90060-2,OBSIDIAN COMPOSITION: AN ION-MICROPROBE DETERMINATION
16,Rhyolite5,Li,Tracer,thin source,685.15,0.1,,,3.1e-13,,73.01,0.2,12.57,2.71,0.05,0.54,0.41,5.25,4.6,,0.52,wt%,99.33999999999999,Jambon1978EPSL,Jambon1978EPSL,Jambon,1978,EPSL,37,445.0,H2O conc. may be inaccurate,10.1016/0012-821x(78)90060-2,OBSIDIAN COMPOSITION: AN ION-MICROPROBE DETERMINATION
17,Rhyolite5,Li,Tracer,thin source,570.15,0.1,,,9e-15,,73.01,0.2,12.57,2.71,0.05,0.54,0.41,5.25,4.6,,0.52,wt%,99.33999999999999,Jambon1978EPSL,Jambon1978EPSL,Jambon,1978,EPSL,37,445.0,H2O conc. may be inaccurate,10.1016/0012-821x(78)90060-2,OBSIDIAN COMPOSITION: AN ION-MICROPROBE DETERMINATION
12,Rhyolite5,Li,Tracer,thin source,1067.15,0.1,,,1e-10,,73.01,0.2,12.57,2.71,0.05,0.54,0.41,5.25,4.6,,0.52,wt%,99.33999999999999,Cunningham1983EPSL,Jambon1978EPSL,Jambon,1978,EPSL,37,445.0,H2O conc. may be inaccurate,10.1016/0012-821x(83)90199-1,Lithium diffusion in silicate melts
24,Andesite2,Li-6,Tracer,thin source,1673.15,0.1,,,1.89e-09,,57.8,0.85,19.14,6.281000000000001,0.11,3.45,6.27,4.31,1.79,0.2,,wt%,100.201,Cunningham1983EPSL,Cunningham1983EPSL,Cunningham,1983,EPSL,65,203.0,,10.1016/0012-821x(83)90199-1,Lithium diffusion in silicate melts
25,Andesite2,Li-6,Tracer,thin source,1671.15,0.1,,,2.4e-09,,57.8,0.85,19.14,6.281000000000001,0.11,3.45,6.27,4.31,1.79,0.2,,wt%,100.201,Cunningham1983EPSL,Cunningham1983EPSL,Cunningham,1983,EPSL,65,203.0,,10.1016/0012-821x(83)90199-1,Lithium diffusion in silicate melts
26,Andesite2,Li-6,Tracer,thin source,1623.15,0.1,,,1.58e-09,,57.8,0.85,19.14,6.281000000000001,0.11,3.45,6.27,4.31,1.79,0.2,,wt%,100.201,Cunningham1983EPSL,Cunningham1983EPSL,Cunningham,1983,EPSL,65,203.0,,10.1016/0012-821x(83)90199-1,Lithium diffusion in silicate melts
27,Andesite2,Li-6,Tracer,thin source,1573.15,0.1,,,1.31e-09,,57.8,0.85,19.14,6.281000000000001,0.11,3.45,6.27,4.31,1.79,0.2,,wt%,100.201,Cunningham1983EPSL,Cunningham1983EPSL,Cunningham,1983,EPSL,65,203.0,,10.1016/0012-821x(83)90199-1,Lithium diffusion in silicate melts
28,Andesite2,Li-6,Tracer,thin source,1571.15,0.1,,,1.51e-09,,57.8,0.85,19.14,6.281000000000001,0.11,3.45,6.27,4.31,1.79,0.2,,wt%,100.201,Cunningham1983EPSL,Cunningham1983EPSL,Cunningham,1983,EPSL,65,203.0,,10.1016/0012-821x(83)90199-1,Lithium diffusion in silicate melts
29,Andesite2,Li-6,Tracer,thin source,1623.15,0.1,,,1.73e-09,,57.8,0.85,19.14,6.281000000000001,0.11,3.45,6.27,4.31,1.79,0.2,,wt%,100.201,Cunningham1983EPSL,Cunningham1983EPSL,Cunningham,1983,EPSL,65,203.0,,10.1016/0012-821x(83)90199-1,Lithium diffusion in silicate melts
30,Dacite5 (Pitchstone),Li-6,Tracer,thin source,1672.15,0.1,,,2.35e-09,,69.0,1.02,13.11,4.916,0.13,1.0,2.7,4.21,2.72,0.24,,wt%,99.04599999999998,Cunningham1983EPSL,Cunningham1983EPSL,Cunningham,1983,EPSL,65,203.0,,10.1016/0012-821x(83)90199-1,Lithium diffusion in silicate melts
31,Dacite5 (Pitchstone),Li-6,Tracer,thin source,1672.15,0.1,,,2.48e-09,,69.0,1.02,13.11,4.916,0.13,1.0,2.7,4.21,2.72,0.24,,wt%,99.04599999999998,Cunningham1983EPSL,Cunningham1983EPSL,Cunningham,1983,EPSL,65,203.0,,10.1016/0012-821x(83)90199-1,Lithium diffusion in silicate melts
32,Dacite5 (Pitchstone),Li-6,Tracer,thin source,1624.15,0.1,,,2.18e-09,,69.0,1.02,13.11,4.916,0.13,1.0,2.7,4.21,2.72,0.24,,wt%,99.04599999999998,Cunningham1983EPSL,Cunningham1983EPSL,Cunningham,1983,EPSL,65,203.0,,10.1016/0012-821x(83)90199-1,Lithium diffusion in silicate melts
33,Dacite5 (Pitchstone),Li-6,Tracer,thin source,1626.15,0.1,,,2.44e-09,,69.0,1.02,13.11,4.916,0.13,1.0,2.7,4.21,2.72,0.24,,wt%,99.04599999999998,Cunningham1983EPSL,Cunningham1983EPSL,Cunningham,1983,EPSL,65,203.0,,10.1016/0012-821x(83)90199-1,Lithium diffusion in silicate melts
34,Dacite5 (Pitchstone),Li-6,Tracer,thin source,1573.15,0.1,,,1.74e-09,,69.0,1.02,13.11,4.916,0.13,1.0,2.7,4.21,2.72,0.24,,wt%,99.04599999999998,Cunningham1983EPSL,Cunningham1983EPSL,Cunningham,1983,EPSL,65,203.0,,10.1016/0012-821x(83)90199-1,Lithium diffusion in silicate melts
35,Dacite5 (Pitchstone),Li-6,Tracer,thin source,1573.15,0.1,,,1.64e-09,,69.0,1.02,13.11,4.916,0.13,1.0,2.7,4.21,2.72,0.24,,wt%,99.04599999999998,Cunningham1983EPSL,Cunningham1983EPSL,Cunningham,1983,EPSL,65,203.0,,10.1016/0012-821x(83)90199-1,Lithium diffusion in silicate melts
18,Basalt1,Li-6,Tracer,thin source,1569.15,0.1,,,1.05e-09,,45.89,3.72,16.55,11.513,0.18,6.3,9.62,3.79,1.73,0.52,,wt%,99.81300000000002,Lowry1981EPSL,Lowry1981EPSL,Lowry,1981,EPSL,53,36.0,,10.1016/0012-821x(81)90023-6,[5] LITHIUM TRACER-DIFFUSION IN AN ALKALI-BASALTIC MELT -AN ION-MICROPROBE DETERMINATION
19,Basalt1,Li-6,Tracer,thin source,1569.15,0.1,,,1.1e-09,,45.89,3.72,16.55,11.513,0.18,6.3,9.62,3.79,1.73,0.52,,wt%,99.81300000000002,Lowry1981EPSL,Lowry1981EPSL,Lowry,1981,EPSL,53,36.0,,10.1016/0012-821x(81)90023-6,[5] LITHIUM TRACER-DIFFUSION IN AN ALKALI-BASALTIC MELT -AN ION-MICROPROBE DETERMINATION
20,Basalt1,Li-6,Tracer,thin source,1619.15,0.1,,,1.3e-09,,45.89,3.72,16.55,11.513,0.18,6.3,9.62,3.79,1.73,0.52,,wt%,99.81300000000002,Lowry1981EPSL,Lowry1981EPSL,Lowry,1981,EPSL,53,36.0,,10.1016/0012-821x(81)90023-6,[5] LITHIUM TRACER-DIFFUSION IN AN ALKALI-BASALTIC MELT -AN ION-MICROPROBE DETERMINATION
21,Basalt1,Li-6,Tracer,thin source,1619.15,0.1,,,1.42e-09,,45.89,3.72,16.55,11.513,0.18,6.3,9.62,3.79,1.73,0.52,,wt%,99.81300000000002,Lowry1981EPSL,Lowry1981EPSL,Lowry,1981,EPSL,53,36.0,,10.1016/0012-821x(81)90023-6,[5] LITHIUM TRACER-DIFFUSION IN AN ALKALI-BASALTIC MELT -AN ION-MICROPROBE DETERMINATION
22,Basalt1,Li-6,Tracer,thin source,1663.15,0.1,,,1.84e-09,,45.89,3.72,16.55,11.513,0.18,6.3,9.62,3.79,1.73,0.52,,wt%,99.81300000000002,Lowry1981EPSL,Lowry1981EPSL,Lowry,1981,EPSL,53,36.0,,10.1016/0012-821x(81)90023-6,[5] LITHIUM TRACER-DIFFUSION IN AN ALKALI-BASALTIC MELT -AN ION-MICROPROBE DETERMINATION
23,Basalt1,Li-6,Tracer,thin source,1673.15,0.1,,,1.82e-09,,45.89,3.72,16.55,11.513,0.18,6.3,9.62,3.79,1.73,0.52,,wt%,99.81300000000002,Lowry1981EPSL,Lowry1981EPSL,Lowry,1981,EPSL,53,36.0,,10.1016/0012-821x(81)90023-6,[5] LITHIUM TRACER-DIFFUSION IN AN ALKALI-BASALTIC MELT -AN ION-MICROPROBE DETERMINATION
49,Orthoclase melt,Na-24,Tracer,thin source,1068.15,0.1,,,1.2e-10,,64.62,,18.25,,,,,0.15,16.5,,,wt%,99.52,Jambon1976GCA,Jambon1976GCA,Jambon,1976,GCA,40,897.0,,10.1016/0016-7037(76)90138-1,"Diffusion of Na, K. Rb and Cs in glasses of albite and ortboclase composition"
50,Orthoclase melt,Na-24,Tracer,thin source,913.15,0.1,,,7.900000000000001e-12,,64.62,,18.25,,,,,0.15,16.5,,,wt%,99.52,Jambon1976GCA,Jambon1976GCA,Jambon,1976,GCA,40,897.0,,10.1016/0016-7037(76)90138-1,"Diffusion of Na, K. Rb and Cs in glasses of albite and ortboclase composition"
51,Orthoclase melt,Na-24,Tracer,thin source,775.15,0.1,,,7.8e-12,,64.62,,18.25,,,,,0.15,16.5,,,wt%,99.52,Jambon1976GCA,Jambon1976GCA,Jambon,1976,GCA,40,897.0,,10.1016/0016-7037(76)90138-1,"Diffusion of Na, K. Rb and Cs in glasses of albite and ortboclase composition"
52,Orthoclase melt,Na-24,Tracer,thin source,675.15,0.1,,,3.900000000000001e-13,,64.62,,18.25,,,,,0.15,16.5,,,wt%,99.52,Jambon1976GCA,Jambon1976GCA,Jambon,1976,GCA,40,897.0,,10.1016/0016-7037(76)90138-1,"Diffusion of Na, K. Rb and Cs in glasses of albite and ortboclase composition"
53,Orthoclase melt,Na-24,Tracer,thin source,623.15,0.1,,,3.9e-14,,64.62,,18.25,,,,,0.15,16.5,,,wt%,99.52,Jambon1976GCA,Jambon1976GCA,Jambon,1976,GCA,40,897.0,,10.1016/0016-7037(76)90138-1,"Diffusion of Na, K. Rb and Cs in glasses of albite and ortboclase composition"
54,Albite melt,Na-24,Tracer,thin source,1068.15,0.1,,,1.1e-10,,69.0,,20.44,,,,,10.9,,,,wt%,100.34,Jambon1976GCA,Jambon1976GCA,Jambon,1976,GCA,40,897.0,,10.1016/0016-7037(76)90138-1,"Diffusion of Na, K. Rb and Cs in glasses of albite and ortboclase composition"
55,Albite melt,Na-24,Tracer,thin source,913.15,0.1,,,1e-10,,69.0,,20.44,,,,,10.9,,,,wt%,100.34,Jambon1976GCA,Jambon1976GCA,Jambon,1976,GCA,40,897.0,,10.1016/0016-7037(76)90138-1,"Diffusion of Na, K. Rb and Cs in glasses of albite and ortboclase composition"
56,Albite melt,Na-24,Tracer,thin source,775.15,0.1,,,1.8e-11,,69.0,,20.44,,,,,10.9,,,,wt%,100.34,Jambon1976GCA,Jambon1976GCA,Jambon,1976,GCA,40,897.0,,10.1016/0016-7037(76)90138-1,"Diffusion of Na, K. Rb and Cs in glasses of albite and ortboclase composition"
57,Albite melt,Na-24,Tracer,thin source,623.15,0.1,,,2.1e-12,,69.0,,20.44,,,,,10.9,,,,wt%,100.34,Jambon1976GCA,Jambon1976GCA,Jambon,1976,GCA,40,897.0,,10.1016/0016-7037(76)90138-1,"Diffusion of Na, K. Rb and Cs in glasses of albite and ortboclase composition"
165,Albite melt,K-42,Tracer,thin source,1262.15,0.1,,,1.8e-11,,69.0,,20.44,,,,,10.9,,,,wt%,100.34,Jambon1976GCA,Jambon1976GCA,Jambon,1976,GCA,40,897.0,,10.1016/0016-7037(76)90138-1,"Diffusion of Na, K. Rb and Cs in glasses of albite and ortboclase composition"
166,Albite melt,K-42,Tracer,thin source,1190.15,0.1,,,8e-12,,69.0,,20.44,,,,,10.9,,,,wt%,100.34,Jambon1976GCA,Jambon1976GCA,Jambon,1976,GCA,40,897.0,,10.1016/0016-7037(76)90138-1,"Diffusion of Na, K. Rb and Cs in glasses of albite and ortboclase composition"
167,Albite melt,K-42,Tracer,thin source,1071.15,0.1,,,3.4e-12,,69.0,,20.44,,,,,10.9,,,,wt%,100.34,Jambon1976GCA,Jambon1976GCA,Jambon,1976,GCA,40,897.0,,10.1016/0016-7037(76)90138-1,"Diffusion of Na, K. Rb and Cs in glasses of albite and ortboclase composition"
168,Albite melt,K-42,Tracer,thin source,900.15,0.1,,,3.900000000000001e-13,,69.0,,20.44,,,,,10.9,,,,wt%,100.34,Jambon1976GCA,Jambon1976GCA,Jambon,1976,GCA,40,897.0,,10.1016/0016-7037(76)90138-1,"Diffusion of Na, K. Rb and Cs in glasses of albite and ortboclase composition"
169,Albite melt,K-42,Tracer,thin source,736.15,0.1,,,2e-14,,69.0,,20.44,,,,,10.9,,,,wt%,100.34,Jambon1976GCA,Jambon1976GCA,Jambon,1976,GCA,40,897.0,,10.1016/0016-7037(76)90138-1,"Diffusion of Na, K. Rb and Cs in glasses of albite and ortboclase composition"
170,Albite melt,K-42,Tracer,thin source,610.15,0.1,,,8e-16,,69.0,,20.44,,,,,10.9,,,,wt%,100.34,Jambon1976GCA,Jambon1976GCA,Jambon,1976,GCA,40,897.0,,10.1016/0016-7037(76)90138-1,"Diffusion of Na, K. Rb and Cs in glasses of albite and ortboclase composition"
171,Orthoclase melt,K-42,Tracer,thin source,1226.15,0.1,,,1.15e-11,,64.62,,18.25,,,,,0.15,16.5,,,wt%,99.52,Jambon1976GCA,Jambon1976GCA,Jambon,1976,GCA,40,897.0,,10.1016/0016-7037(76)90138-1,"Diffusion of Na, K. Rb and Cs in glasses of albite and ortboclase composition"
172,Orthoclase melt,K-42,Tracer,thin source,1077.15,0.1,,,4e-12,,64.62,,18.25,,,,,0.15,16.5,,,wt%,99.52,Jambon1976GCA,Jambon1976GCA,Jambon,1976,GCA,40,897.0,,10.1016/0016-7037(76)90138-1,"Diffusion of Na, K. Rb and Cs in glasses of albite and ortboclase composition"
173,Orthoclase melt,K-42,Tracer,thin source,873.15,0.1,,,9.500000000000002e-13,,64.62,,18.25,,,,,0.15,16.5,,,wt%,99.52,Jambon1976GCA,Jambon1976GCA,Jambon,1976,GCA,40,897.0,,10.1016/0016-7037(76)90138-1,"Diffusion of Na, K. Rb and Cs in glasses of albite and ortboclase composition"
174,Orthoclase melt,K-42,Tracer,thin source,723.15,0.1,,,1e-13,,64.62,,18.25,,,,,0.15,16.5,,,wt%,99.52,Jambon1976GCA,Jambon1976GCA,Jambon,1976,GCA,40,897.0,,10.1016/0016-7037(76)90138-1,"Diffusion of Na, K. Rb and Cs in glasses of albite and ortboclase composition"
175,Orthoclase melt,K-42,Tracer,thin source,633.115,0.1,,,1.6e-14,,64.62,,18.25,,,,,0.15,16.5,,,wt%,99.52,Jambon1976GCA,Jambon1976GCA,Jambon,1976,GCA,40,897.0,,10.1016/0016-7037(76)90138-1,"Diffusion of Na, K. Rb and Cs in glasses of albite and ortboclase composition"
206,Albite melt,Rb-86,Tracer,thin source,1268.15,0.1,,,1.2e-12,,69.0,,20.44,,,,,10.9,,,,wt%,100.34,Jambon1976GCA,Jambon1976GCA,Jambon,1976,GCA,40,897.0,,10.1016/0016-7037(76)90138-1,"Diffusion of Na, K. Rb and Cs in glasses of albite and ortboclase composition"
207,Albite melt,Rb-86,Tracer,thin source,968.15,0.1,,,2.6e-14,,69.0,,20.44,,,,,10.9,,,,wt%,100.34,Jambon1976GCA,Jambon1976GCA,Jambon,1976,GCA,40,897.0,,10.1016/0016-7037(76)90138-1,"Diffusion of Na, K. Rb and Cs in glasses of albite and ortboclase composition"
208,Albite melt,Rb-86,Tracer,thin source,793.15,0.1,,,5.500000000000001e-16,,69.0,,20.44,,,,,10.9,,,,wt%,100.34,Jambon1976GCA,Jambon1976GCA,Jambon,1976,GCA,40,897.0,,10.1016/0016-7037(76)90138-1,"Diffusion of Na, K. Rb and Cs in glasses of albite and ortboclase composition"
209,Orthoclase melt,Rb-86,Tracer,thin source,1268.15,0.1,,,1.2e-11,,64.62,,18.25,,,,,0.15,16.5,,,wt%,99.52,Jambon1976GCA,Jambon1976GCA,Jambon,1976,GCA,40,897.0,,10.1016/0016-7037(76)90138-1,"Diffusion of Na, K. Rb and Cs in glasses of albite and ortboclase composition"
210,Orthoclase melt,Rb-86,Tracer,thin source,968.15,0.1,,,8.000000000000001e-13,,64.62,,18.25,,,,,0.15,16.5,,,wt%,99.52,Jambon1976GCA,Jambon1976GCA,Jambon,1976,GCA,40,897.0,,10.1016/0016-7037(76)90138-1,"Diffusion of Na, K. Rb and Cs in glasses of albite and ortboclase composition"
211,Orthoclase melt,Rb-86,Tracer,thin source,793.15,0.1,,,4.300000000000001e-14,,64.62,,18.25,,,,,0.15,16.5,,,wt%,99.52,Jambon1976GCA,Jambon1976GCA,Jambon,1976,GCA,40,897.0,,10.1016/0016-7037(76)90138-1,"Diffusion of Na, K. Rb and Cs in glasses of albite and ortboclase composition"
256,Albite melt,Cs-134,Tracer,thin source,1313.15,0.1,,,1.1e-13,,69.0,,20.44,,,,,10.9,,,,wt%,100.34,Jambon1976GCA,Jambon1976GCA,Jambon,1976,GCA,40,897.0,,10.1016/0016-7037(76)90138-1,"Diffusion of Na, K. Rb and Cs in glasses of albite and ortboclase composition"
257,Albite melt,Cs-134,Tracer,thin source,1210.15,0.1,,,1.1e-14,,69.0,,20.44,,,,,10.9,,,,wt%,100.34,Jambon1976GCA,Jambon1976GCA,Jambon,1976,GCA,40,897.0,,10.1016/0016-7037(76)90138-1,"Diffusion of Na, K. Rb and Cs in glasses of albite and ortboclase composition"
258,Albite melt,Cs-134,Tracer,thin source,1133.15,0.1,,,1.5e-15,,69.0,,20.44,,,,,10.9,,,,wt%,100.34,Jambon1976GCA,Jambon1976GCA,Jambon,1976,GCA,40,897.0,,10.1016/0016-7037(76)90138-1,"Diffusion of Na, K. Rb and Cs in glasses of albite and ortboclase composition"
259,Albite melt,Cs-134,Tracer,thin source,978.15,0.1,,,1.5e-17,,69.0,,20.44,,,,,10.9,,,,wt%,100.34,Jambon1976GCA,Jambon1976GCA,Jambon,1976,GCA,40,897.0,,10.1016/0016-7037(76)90138-1,"Diffusion of Na, K. Rb and Cs in glasses of albite and ortboclase composition"
260,Orthoclase melt,Cs-134,Tracer,thin source,1313.15,0.1,,,2.4e-12,,64.62,,18.25,,,,,0.15,16.5,,,wt%,99.52,Jambon1976GCA,Jambon1976GCA,Jambon,1976,GCA,40,897.0,,10.1016/0016-7037(76)90138-1,"Diffusion of Na, K. Rb and Cs in glasses of albite and ortboclase composition"
261,Orthoclase melt,Cs-134,Tracer,thin source,1133.15,0.1,,,1.3e-13,,64.62,,18.25,,,,,0.15,16.5,,,wt%,99.52,Jambon1976GCA,Jambon1976GCA,Jambon,1976,GCA,40,897.0,,10.1016/0016-7037(76)90138-1,"Diffusion of Na, K. Rb and Cs in glasses of albite and ortboclase composition"
262,Orthoclase melt,Cs-134,Tracer,thin source,855.15,0.1,,,5.4e-16,,64.62,,18.25,,,,,0.15,16.5,,,wt%,99.52,Jambon1976GCA,Jambon1976GCA,Jambon,1976,GCA,40,897.0,,10.1016/0016-7037(76)90138-1,"Diffusion of Na, K. Rb and Cs in glasses of albite and ortboclase composition"
58,Rhyolite15,Na22,Tracer,thin source,970.6427978931625,0.1,,,3.288294055462658e-11,,76.87,0.07,12.2,0.94,0.05,0.05,0.3,4.38,4.4,,0.11,wt%,99.25999999999999,Magaritz1978GCA,Magaritz1978GCA,Magaritz,1978,GCA,42,595.0,read from figure,10.1016/0016-7037(78)90097-2,DIFFUSION OF Eu AND Gd IN BASALT AND OBSIDIAN
59,Rhyolite15,Na22,Tracer,thin source,1076.427398899068,0.1,,,9.149479358527103e-11,,76.87,0.07,12.2,0.94,0.05,0.05,0.3,4.38,4.4,,0.11,wt%,99.25999999999999,Magaritz1978GCA,Magaritz1978GCA,Magaritz,1978,GCA,42,595.0,read from figure,10.1016/0016-7037(78)90097-2,DIFFUSION OF Eu AND Gd IN BASALT AND OBSIDIAN
656,Rhyolite15,Sr85,Tracer,thin source,948.1572754542425,0.1,,,7.928129151384154e-16,,76.87,0.07,12.2,0.94,0.05,0.05,0.3,4.38,4.4,,0.11,wt%,99.26,Magaritz1978GCA,Magaritz1978GCA,Magaritz,1978,GCA,42,595.0,read from figure,10.1016/0016-7037(78)90097-2,DIFFUSION OF Eu AND Gd IN BASALT AND OBSIDIAN
657,Rhyolite15,Sr85,Tracer,thin source,973.6200187509852,0.1,,,1.003629530320105e-15,,76.87,0.07,12.2,0.94,0.05,0.05,0.3,4.38,4.4,,0.11,wt%,99.26,Magaritz1978GCA,Magaritz1978GCA,Magaritz,1978,GCA,42,595.0,read from figure,10.1016/0016-7037(78)90097-2,DIFFUSION OF Eu AND Gd IN BASALT AND OBSIDIAN
658,Rhyolite15,Sr85,Tracer,thin source,973.6523319200485,0.1,,,1.13396236896843e-15,,76.87,0.07,12.2,0.94,0.05,0.05,0.3,4.38,4.4,,0.11,wt%,99.26,Magaritz1978GCA,Magaritz1978GCA,Magaritz,1978,GCA,42,595.0,read from figure,10.1016/0016-7037(78)90097-2,DIFFUSION OF Eu AND Gd IN BASALT AND OBSIDIAN
659,Rhyolite15,Sr85,Tracer,thin source,973.7088851272861,0.1,,,1.404082938821635e-15,,76.87,0.07,12.2,0.94,0.05,0.05,0.3,4.38,4.4,,0.11,wt%,99.26,Magaritz1978GCA,Magaritz1978GCA,Magaritz,1978,GCA,42,595.0,read from figure,10.1016/0016-7037(78)90097-2,DIFFUSION OF Eu AND Gd IN BASALT AND OBSIDIAN
660,Rhyolite15,Sr85,Tracer,thin source,1023.443325672971,0.1,,,3.351520472093728e-15,,76.87,0.07,12.2,0.94,0.05,0.05,0.3,4.38,4.4,,0.11,wt%,99.26,Magaritz1978GCA,Magaritz1978GCA,Magaritz,1978,GCA,42,595.0,read from figure,10.1016/0016-7037(78)90097-2,DIFFUSION OF Eu AND Gd IN BASALT AND OBSIDIAN
661,Rhyolite15,Sr85,Tracer,thin source,1024.280816910813,0.1,,,5.29660334194123e-15,,76.87,0.07,12.2,0.94,0.05,0.05,0.3,4.38,4.4,,0.11,wt%,99.26,Magaritz1978GCA,Magaritz1978GCA,Magaritz,1978,GCA,42,595.0,read from figure,10.1016/0016-7037(78)90097-2,DIFFUSION OF Eu AND Gd IN BASALT AND OBSIDIAN
662,Rhyolite15,Sr85,Tracer,thin source,1053.315411180999,0.1,,,6.706395066790373e-15,,76.87,0.07,12.2,0.94,0.05,0.05,0.3,4.38,4.4,,0.11,wt%,99.26,Magaritz1978GCA,Magaritz1978GCA,Magaritz,1978,GCA,42,595.0,read from figure,10.1016/0016-7037(78)90097-2,DIFFUSION OF Eu AND Gd IN BASALT AND OBSIDIAN
663,Rhyolite15,Sr85,Tracer,thin source,1053.391053391053,0.1,,,8.561296856897573e-15,,76.87,0.07,12.2,0.94,0.05,0.05,0.3,4.38,4.4,,0.11,wt%,99.26,Magaritz1978GCA,Magaritz1978GCA,Magaritz,1978,GCA,42,595.0,read from figure,10.1016/0016-7037(78)90097-2,DIFFUSION OF Eu AND Gd IN BASALT AND OBSIDIAN
664,Rhyolite15,Sr85,Tracer,thin source,1099.557262995151,0.1,,,2.178892496210247e-14,,76.87,0.07,12.2,0.94,0.05,0.05,0.3,4.38,4.4,,0.11,wt%,99.26,Magaritz1978GCA,Magaritz1978GCA,Magaritz,1978,GCA,42,595.0,read from figure,10.1016/0016-7037(78)90097-2,DIFFUSION OF Eu AND Gd IN BASALT AND OBSIDIAN
665,Rhyolite15,Sr85,Tracer,thin source,1124.546003392397,0.1,,,2.850187783482996e-14,,76.87,0.07,12.2,0.94,0.05,0.05,0.3,4.38,4.4,,0.11,wt%,99.26,Magaritz1978GCA,Magaritz1978GCA,Magaritz,1978,GCA,42,595.0,read from figure,10.1016/0016-7037(78)90097-2,DIFFUSION OF Eu AND Gd IN BASALT AND OBSIDIAN
666,Rhyolite15,Sr85,Tracer,thin source,1124.57833403611,0.1,,,3.123506274541706e-14,,76.87,0.07,12.2,0.94,0.05,0.05,0.3,4.38,4.4,,0.11,wt%,99.26,Magaritz1978GCA,Magaritz1978GCA,Magaritz,1978,GCA,42,595.0,read from figure,10.1016/0016-7037(78)90097-2,DIFFUSION OF Eu AND Gd IN BASALT AND OBSIDIAN
667,Rhyolite15,Sr85,Tracer,thin source,1164.251219711833,0.1,,,4.463899774208359e-14,,76.87,0.07,12.2,0.94,0.05,0.05,0.3,4.38,4.4,,0.11,wt%,99.26,Magaritz1978GCA,Magaritz1978GCA,Magaritz,1978,GCA,42,595.0,read from figure,10.1016/0016-7037(78)90097-2,DIFFUSION OF Eu AND Gd IN BASALT AND OBSIDIAN
668,Rhyolite15,Sr85,Tracer,thin source,1164.297425543156,0.1,,,5.043588505396481e-14,,76.87,0.07,12.2,0.94,0.05,0.05,0.3,4.38,4.4,,0.11,wt%,99.26,Magaritz1978GCA,Magaritz1978GCA,Magaritz,1978,GCA,42,595.0,read from figure,10.1016/0016-7037(78)90097-2,DIFFUSION OF Eu AND Gd IN BASALT AND OBSIDIAN
669,Rhyolite15,Sr85,Tracer,thin source,1204.073518283376,0.1,,,9.786820705847058e-14,,76.87,0.07,12.2,0.94,0.05,0.05,0.3,4.38,4.4,,0.11,wt%,99.26,Magaritz1978GCA,Magaritz1978GCA,Magaritz,1978,GCA,42,595.0,read from figure,10.1016/0016-7037(78)90097-2,DIFFUSION OF Eu AND Gd IN BASALT AND OBSIDIAN
670,Rhyolite15,Sr85,Tracer,thin source,1225.993496402126,0.1,,,1.3220483965938e-13,,76.87,0.07,12.2,0.94,0.05,0.05,0.3,4.38,4.4,,0.11,wt%,99.26,Magaritz1978GCA,Magaritz1978GCA,Magaritz,1978,GCA,42,595.0,read from figure,10.1016/0016-7037(78)90097-2,DIFFUSION OF Eu AND Gd IN BASALT AND OBSIDIAN
765,Rhyolite15,Ba133,Tracer,thin source,973.2808599225341,0.1,,,2.784894280802614e-16,,76.87,0.07,12.2,0.94,0.05,0.05,0.3,4.38,4.4,,0.11,wt%,99.26,Magaritz1978GCA,Magaritz1978GCA,Magaritz,1978,GCA,42,595.0,read from figure,10.1016/0016-7037(78)90097-2,DIFFUSION OF Eu AND Gd IN BASALT AND OBSIDIAN
766,Rhyolite15,Ba133,Tracer,thin source,973.941226146335,0.1,,,3.051326306461722e-16,,76.87,0.07,12.2,0.94,0.05,0.05,0.3,4.38,4.4,,0.11,wt%,99.26,Magaritz1978GCA,Magaritz1978GCA,Magaritz,1978,GCA,42,595.0,read from figure,10.1016/0016-7037(78)90097-2,DIFFUSION OF Eu AND Gd IN BASALT AND OBSIDIAN
767,Rhyolite15,Ba133,Tracer,thin source,1023.077493123395,0.1,,,9.588120011599554e-16,,76.87,0.07,12.2,0.94,0.05,0.05,0.3,4.38,4.4,,0.11,wt%,99.26,Magaritz1978GCA,Magaritz1978GCA,Magaritz,1978,GCA,42,595.0,read from figure,10.1016/0016-7037(78)90097-2,DIFFUSION OF Eu AND Gd IN BASALT AND OBSIDIAN
768,Rhyolite15,Ba133,Tracer,thin source,1043.149159729229,0.1,,,1.013339448318038e-15,,76.87,0.07,12.2,0.94,0.05,0.05,0.3,4.38,4.4,,0.11,wt%,99.26,Magaritz1978GCA,Magaritz1978GCA,Magaritz,1978,GCA,42,595.0,read from figure,10.1016/0016-7037(78)90097-2,DIFFUSION OF Eu AND Gd IN BASALT AND OBSIDIAN
769,Rhyolite15,Ba133,Tracer,thin source,1043.195526653836,0.1,,,1.18041974042195e-15,,76.87,0.07,12.2,0.94,0.05,0.05,0.3,4.38,4.4,,0.11,wt%,99.26,Magaritz1978GCA,Magaritz1978GCA,Magaritz,1978,GCA,42,595.0,read from figure,10.1016/0016-7037(78)90097-2,DIFFUSION OF Eu AND Gd IN BASALT AND OBSIDIAN
770,Rhyolite15,Ba133,Tracer,thin source,1124.76966172323,0.1,,,4.851979338493729e-15,,76.87,0.07,12.2,0.94,0.05,0.05,0.3,4.38,4.4,,0.11,wt%,99.26,Magaritz1978GCA,Magaritz1978GCA,Magaritz,1978,GCA,42,595.0,read from figure,10.1016/0016-7037(78)90097-2,DIFFUSION OF Eu AND Gd IN BASALT AND OBSIDIAN
771,Rhyolite15,Ba133,Tracer,thin source,1124.80200522874,0.1,,,5.317259443590725e-15,,76.87,0.07,12.2,0.94,0.05,0.05,0.3,4.38,4.4,,0.11,wt%,99.26,Magaritz1978GCA,Magaritz1978GCA,Magaritz,1978,GCA,42,595.0,read from figure,10.1016/0016-7037(78)90097-2,DIFFUSION OF Eu AND Gd IN BASALT AND OBSIDIAN
772,Rhyolite15,Ba133,Tracer,thin source,1124.84513279638,0.1,,,6.007766743522155e-15,,76.87,0.07,12.2,0.94,0.05,0.05,0.3,4.38,4.4,,0.11,wt%,99.26,Magaritz1978GCA,Magaritz1978GCA,Magaritz,1978,GCA,42,595.0,read from figure,10.1016/0016-7037(78)90097-2,DIFFUSION OF Eu AND Gd IN BASALT AND OBSIDIAN
773,Rhyolite15,Ba133,Tracer,thin source,1163.82398956652,0.1,,,1.442883380290242e-14,,76.87,0.07,12.2,0.94,0.05,0.05,0.3,4.38,4.4,,0.11,wt%,99.26,Magaritz1978GCA,Magaritz1978GCA,Magaritz,1978,GCA,42,595.0,read from figure,10.1016/0016-7037(78)90097-2,DIFFUSION OF Eu AND Gd IN BASALT AND OBSIDIAN
774,Rhyolite15,Ba133,Tracer,thin source,1163.927881551573,0.1,,,1.89905680811107e-14,,76.87,0.07,12.2,0.94,0.05,0.05,0.3,4.38,4.4,,0.11,wt%,99.26,Magaritz1978GCA,Magaritz1978GCA,Magaritz,1978,GCA,42,595.0,read from figure,10.1016/0016-7037(78)90097-2,DIFFUSION OF Eu AND Gd IN BASALT AND OBSIDIAN
775,Rhyolite15,Ba133,Tracer,thin source,1204.441182810046,0.1,,,2.192773762147426e-14,,76.87,0.07,12.2,0.94,0.05,0.05,0.3,4.38,4.4,,0.11,wt%,99.26,Magaritz1978GCA,Magaritz1978GCA,Magaritz,1978,GCA,42,595.0,read from figure,10.1016/0016-7037(78)90097-2,DIFFUSION OF Eu AND Gd IN BASALT AND OBSIDIAN
776,Rhyolite15,Ba133,Tracer,thin source,1226.451575817434,0.1,,,3.557438201950165e-14,,76.87,0.07,12.2,0.94,0.05,0.05,0.3,4.38,4.4,,0.11,wt%,99.26,Magaritz1978GCA,Magaritz1978GCA,Magaritz,1978,GCA,42,595.0,read from figure,10.1016/0016-7037(78)90097-2,DIFFUSION OF Eu AND Gd IN BASALT AND OBSIDIAN
2322,Basalt10,Eu152,Tracer,thin source,1543.805039523418,0.1,,,1.372270871754098e-11,,49.68,2.59,12.7,11.05,0.17,9.46,10.79,2.31,0.48,,,wt%,99.23,Magaritz1978GCA,Magaritz1978GCA,Magaritz,1978,GCA,42,847.0,read from figure,10.1016/0016-7037(78)90097-2,DIFFUSION OF Eu AND Gd IN BASALT AND OBSIDIAN
2323,Basalt10,Eu152,Tracer,thin source,1569.996456773173,0.1,,,1.585562237432126e-11,,49.68,2.59,12.7,11.05,0.17,9.46,10.79,2.31,0.48,,,wt%,99.23,Magaritz1978GCA,Magaritz1978GCA,Magaritz,1978,GCA,42,847.0,read from figure,10.1016/0016-7037(78)90097-2,DIFFUSION OF Eu AND Gd IN BASALT AND OBSIDIAN
2324,Basalt10,Eu152,Tracer,thin source,1619.539576764933,0.1,,,1.782576981914974e-11,,49.68,2.59,12.7,11.05,0.17,9.46,10.79,2.31,0.48,,,wt%,99.23,Magaritz1978GCA,Magaritz1978GCA,Magaritz,1978,GCA,42,847.0,read from figure,10.1016/0016-7037(78)90097-2,DIFFUSION OF Eu AND Gd IN BASALT AND OBSIDIAN
2325,Basalt10,Eu152,Tracer,thin source,1672.891022547907,0.1,,,3.060696941348754e-11,,49.68,2.59,12.7,11.05,0.17,9.46,10.79,2.31,0.48,,,wt%,99.23,Magaritz1978GCA,Magaritz1978GCA,Magaritz,1978,GCA,42,847.0,read from figure,10.1016/0016-7037(78)90097-2,DIFFUSION OF Eu AND Gd IN BASALT AND OBSIDIAN
2326,Basalt10,Eu152,Tracer,thin source,1708.746674798206,0.1,,,3.678994319030334e-11,,49.68,2.59,12.7,11.05,0.17,9.46,10.79,2.31,0.48,,,wt%,99.23,Magaritz1978GCA,Magaritz1978GCA,Magaritz,1978,GCA,42,847.0,read from figure,10.1016/0016-7037(78)90097-2,DIFFUSION OF Eu AND Gd IN BASALT AND OBSIDIAN
2399,Basalt10,Gd153,Tracer,thin source,1543.8135721352,0.1,,,1.525522914660444e-11,,49.68,2.59,12.7,11.05,0.17,9.46,10.79,2.31,0.48,,,wt%,99.23,Magaritz1978GCA,Magaritz1978GCA,Magaritz,1978,GCA,42,847.0,read from figure,10.1016/0016-7037(78)90097-2,DIFFUSION OF Eu AND Gd IN BASALT AND OBSIDIAN
2400,Basalt10,Gd153,Tracer,thin source,1553.051799312315,0.1,,,1.335901930633074e-11,,49.68,2.59,12.7,11.05,0.17,9.46,10.79,2.31,0.48,,,wt%,99.23,Magaritz1978GCA,Magaritz1978GCA,Magaritz,1978,GCA,42,847.0,read from figure,10.1016/0016-7037(78)90097-2,DIFFUSION OF Eu AND Gd IN BASALT AND OBSIDIAN
2401,Basalt10,Gd153,Tracer,thin source,1573.33369584721,0.1,,,1.627864775564375e-11,,49.68,2.59,12.7,11.05,0.17,9.46,10.79,2.31,0.48,,,wt%,99.23,Magaritz1978GCA,Magaritz1978GCA,Magaritz,1978,GCA,42,847.0,read from figure,10.1016/0016-7037(78)90097-2,DIFFUSION OF Eu AND Gd IN BASALT AND OBSIDIAN
2402,Basalt10,Gd153,Tracer,thin source,1594.119359834547,0.1,,,1.351414567187996e-11,,49.68,2.59,12.7,11.05,0.17,9.46,10.79,2.31,0.48,,,wt%,99.23,Magaritz1978GCA,Magaritz1978GCA,Magaritz,1978,GCA,42,847.0,read from figure,10.1016/0016-7037(78)90097-2,DIFFUSION OF Eu AND Gd IN BASALT AND OBSIDIAN
2403,Basalt10,Gd153,Tracer,thin source,1622.584213989084,0.1,,,1.854552852715176e-11,,49.68,2.59,12.7,11.05,0.17,9.46,10.79,2.31,0.48,,,wt%,99.23,Magaritz1978GCA,Magaritz1978GCA,Magaritz,1978,GCA,42,847.0,read from figure,10.1016/0016-7037(78)90097-2,DIFFUSION OF Eu AND Gd IN BASALT AND OBSIDIAN
2404,Basalt10,Gd153,Tracer,thin source,1672.363931998497,0.1,,,3.493835634047894e-11,,49.68,2.59,12.7,11.05,0.17,9.46,10.79,2.31,0.48,,,wt%,99.23,Magaritz1978GCA,Magaritz1978GCA,Magaritz,1978,GCA,42,847.0,read from figure,10.1016/0016-7037(78)90097-2,DIFFUSION OF Eu AND Gd IN BASALT AND OBSIDIAN
2405,Basalt10,Gd153,Tracer,thin source,1712.699273484636,0.1,,,3.727492581864579e-11,,49.68,2.59,12.7,11.05,0.17,9.46,10.79,2.31,0.48,,,wt%,99.23,Magaritz1978GCA,Magaritz1978GCA,Magaritz,1978,GCA,42,847.0,read from figure,10.1016/0016-7037(78)90097-2,DIFFUSION OF Eu AND Gd IN BASALT AND OBSIDIAN
60,Rhyolite12,Na-22,Tracer,thin source,1173.15,210,,,1.41e-10,,76.01,0.11,13.0,0.7,0.08,0.09,0.52,3.65,4.81,,,wt%,99.14,Watson1981EPSL,Watson1981EPSL,Watson,1981,EPSL,52,291.0,,10.1016/0012-821x(81)90184-9,[6] DIFFUSION IN MAGMAS AT DEPTH IN THE EARTH: THE EFFECTS OF PRESSURE AND DISSOLVED H20
61,wet Rhyolite12,Na-22,Tracer,thin source,973.15,210,,,8.3e-11,,76.01,0.11,13.0,0.7,0.08,0.09,0.52,3.65,4.81,,3.5,wt%,99.14,Watson1981EPSL,Watson1981EPSL,Watson,1981,EPSL,52,291.0,,10.1016/0012-821x(81)90184-9,[6] DIFFUSION IN MAGMAS AT DEPTH IN THE EARTH: THE EFFECTS OF PRESSURE AND DISSOLVED H20
62,wet Rhyolite12,Na-22,Tracer,thin source,973.15,210,,,6.06e-11,,76.01,0.11,13.0,0.7,0.08,0.09,0.52,3.65,4.81,,3.5,wt%,99.14,Watson1981EPSL,Watson1981EPSL,Watson,1981,EPSL,52,291.0,,10.1016/0012-821x(81)90184-9,[6] DIFFUSION IN MAGMAS AT DEPTH IN THE EARTH: THE EFFECTS OF PRESSURE AND DISSOLVED H20
63,wet Rhyolite12,Na-22,Tracer,thin source,1073.15,210,,,1.63e-10,,76.01,0.11,13.0,0.7,0.08,0.09,0.52,3.65,4.81,,3.5,wt%,99.14,Watson1981EPSL,Watson1981EPSL,Watson,1981,EPSL,52,291.0,,10.1016/0012-821x(81)90184-9,[6] DIFFUSION IN MAGMAS AT DEPTH IN THE EARTH: THE EFFECTS OF PRESSURE AND DISSOLVED H20
64,wet Rhyolite12,Na-22,Tracer,thin source,1173.15,210,,,2.95e-10,,76.01,0.11,13.0,0.7,0.08,0.09,0.52,3.65,4.81,,3.5,wt%,99.14,Watson1981EPSL,Watson1981EPSL,Watson,1981,EPSL,52,291.0,,10.1016/0012-821x(81)90184-9,[6] DIFFUSION IN MAGMAS AT DEPTH IN THE EARTH: THE EFFECTS OF PRESSURE AND DISSOLVED H20
65,Rhyolite5,Na-24,Tracer,thin source,411.15,0.1,,,2.2e-17,,73.01,0.2,12.57,2.71,0.05,0.54,0.41,5.05,4.6,,0.52,wt%,99.13999999999999,Jambon1982JGR,Jambon1982JGR,Jambon,1982,JGR,87,10797.0,,10.1029/jb087ib13p10797,"EXPERIMENTAL RESULTS FOR NA, K, RB, CS, CA, SR, BA, CE, EU TO 13 00 o C AND A MODEL OF CALCULATION"
66,Rhyolite5,Na-24,Tracer,thin source,503.15,0.1,,,1.7e-15,,73.01,0.2,12.57,2.71,0.05,0.54,0.41,5.05,4.6,,0.52,wt%,99.13999999999999,Jambon1982JGR,Jambon1982JGR,Jambon,1982,JGR,87,10797.0,,10.1029/jb087ib13p10797,"EXPERIMENTAL RESULTS FOR NA, K, RB, CS, CA, SR, BA, CE, EU TO 13 00 o C AND A MODEL OF CALCULATION"
67,Rhyolite5,Na-24,Tracer,thin source,618.15,0.1,,,1.1e-13,,73.01,0.2,12.57,2.71,0.05,0.54,0.41,5.05,4.6,,0.52,wt%,99.13999999999999,Jambon1982JGR,Jambon1982JGR,Jambon,1982,JGR,87,10797.0,,10.1029/jb087ib13p10797,"EXPERIMENTAL RESULTS FOR NA, K, RB, CS, CA, SR, BA, CE, EU TO 13 00 o C AND A MODEL OF CALCULATION"
68,Rhyolite5,Na-24,Tracer,thin source,680.15,0.1,,,4.2e-13,,73.01,0.2,12.57,2.71,0.05,0.54,0.41,5.05,4.6,,0.52,wt%,99.13999999999999,Jambon1982JGR,Jambon1982JGR,Jambon,1982,JGR,87,10797.0,,10.1029/jb087ib13p10797,"EXPERIMENTAL RESULTS FOR NA, K, RB, CS, CA, SR, BA, CE, EU TO 13 00 o C AND A MODEL OF CALCULATION"
69,Rhyolite5,Na-24,Tracer,thin source,775.15,0.1,,,3e-12,,73.01,0.2,12.57,2.71,0.05,0.54,0.41,5.05,4.6,,0.52,wt%,99.13999999999999,Jambon1982JGR,Jambon1982JGR,Jambon,1982,JGR,87,10797.0,,10.1029/jb087ib13p10797,"EXPERIMENTAL RESULTS FOR NA, K, RB, CS, CA, SR, BA, CE, EU TO 13 00 o C AND A MODEL OF CALCULATION"
176,Rhyolite5,K,Tracer,thin source,645.15,100,,,9e-16,,73.01,0.2,12.57,2.71,0.05,0.54,0.41,5.05,4.6,,0.52,wt%,99.13999999999999,Jambon1982JGR,Jambon1982JGR,Jambon,1982,JGR,87,10797.0,,10.1029/jb087ib13p10797,"EXPERIMENTAL RESULTS FOR NA, K, RB, CS, CA, SR, BA, CE, EU TO 13 00 o C AND A MODEL OF CALCULATION"
177,Rhyolite5,K,Tracer,thin source,768.15,100,,,2.4e-14,,73.01,0.2,12.57,2.71,0.05,0.54,0.41,5.05,4.6,,0.52,wt%,99.13999999999999,Jambon1982JGR,Jambon1982JGR,Jambon,1982,JGR,87,10797.0,,10.1029/jb087ib13p10797,"EXPERIMENTAL RESULTS FOR NA, K, RB, CS, CA, SR, BA, CE, EU TO 13 00 o C AND A MODEL OF CALCULATION"
178,Rhyolite5,K,Tracer,thin source,885.15,100,,,1.3e-13,,73.01,0.2,12.57,2.71,0.05,0.54,0.41,5.05,4.6,,0.52,wt%,99.13999999999999,Jambon1982JGR,Jambon1982JGR,Jambon,1982,JGR,87,10797.0,,10.1029/jb087ib13p10797,"EXPERIMENTAL RESULTS FOR NA, K, RB, CS, CA, SR, BA, CE, EU TO 13 00 o C AND A MODEL OF CALCULATION"
179,Rhyolite5,K,Tracer,thin source,1008.15,100,,,1.2e-12,,73.01,0.2,12.57,2.71,0.05,0.54,0.41,5.05,4.6,,0.52,wt%,99.13999999999999,Jambon1982JGR,Jambon1982JGR,Jambon,1982,JGR,87,10797.0,,10.1029/jb087ib13p10797,"EXPERIMENTAL RESULTS FOR NA, K, RB, CS, CA, SR, BA, CE, EU TO 13 00 o C AND A MODEL OF CALCULATION"
180,Rhyolite5,K,Tracer,thin source,1118.15,100,,,4.2e-12,,73.01,0.2,12.57,2.71,0.05,0.54,0.41,5.05,4.6,,0.52,wt%,99.13999999999999,Jambon1982JGR,Jambon1982JGR,Jambon,1982,JGR,87,10797.0,,10.1029/jb087ib13p10797,"EXPERIMENTAL RESULTS FOR NA, K, RB, CS, CA, SR, BA, CE, EU TO 13 00 o C AND A MODEL OF CALCULATION"
212,Rhyolite5,Rb,Tracer,thin source,693.15,100,,,5.3e-17,,73.01,0.2,12.57,2.71,0.05,0.54,0.41,5.05,4.6,,0.52,wt%,99.13999999999999,Jambon1982JGR,Jambon1982JGR,Jambon,1982,JGR,87,10797.0,,10.1029/jb087ib13p10797,"EXPERIMENTAL RESULTS FOR NA, K, RB, CS, CA, SR, BA, CE, EU TO 13 00 o C AND A MODEL OF CALCULATION"
213,Rhyolite5,Rb,Tracer,thin source,835.15,100,,,2.1e-15,,73.01,0.2,12.57,2.71,0.05,0.54,0.41,5.05,4.6,,0.52,wt%,99.13999999999999,Jambon1982JGR,Jambon1982JGR,Jambon,1982,JGR,87,10797.0,,10.1029/jb087ib13p10797,"EXPERIMENTAL RESULTS FOR NA, K, RB, CS, CA, SR, BA, CE, EU TO 13 00 o C AND A MODEL OF CALCULATION"
214,Rhyolite5,Rb,Tracer,thin source,978.15,100,,,3.5e-14,,73.01,0.2,12.57,2.71,0.05,0.54,0.41,5.05,4.6,,0.52,wt%,99.13999999999999,Jambon1982JGR,Jambon1982JGR,Jambon,1982,JGR,87,10797.0,,10.1029/jb087ib13p10797,"EXPERIMENTAL RESULTS FOR NA, K, RB, CS, CA, SR, BA, CE, EU TO 13 00 o C AND A MODEL OF CALCULATION"
215,Rhyolite5,Rb,Tracer,thin source,1105.15,100,,,2e-13,,73.01,0.2,12.57,2.71,0.05,0.54,0.41,5.05,4.6,,0.52,wt%,99.13999999999999,Jambon1982JGR,Jambon1982JGR,Jambon,1982,JGR,87,10797.0,,10.1029/jb087ib13p10797,"EXPERIMENTAL RESULTS FOR NA, K, RB, CS, CA, SR, BA, CE, EU TO 13 00 o C AND A MODEL OF CALCULATION"
216,Rhyolite5,Rb,Tracer,thin source,1218.15,100,,,6.8e-13,,73.01,0.2,12.57,2.71,0.05,0.54,0.41,5.05,4.6,,0.52,wt%,99.13999999999999,Jambon1982JGR,Jambon1982JGR,Jambon,1982,JGR,87,10797.0,,10.1029/jb087ib13p10797,"EXPERIMENTAL RESULTS FOR NA, K, RB, CS, CA, SR, BA, CE, EU TO 13 00 o C AND A MODEL OF CALCULATION"
276,Rhyolite5,Cs,Tracer,thin source,875.15,100,,,3.3e-18,,73.01,0.2,12.57,2.71,0.05,0.54,0.41,5.05,4.6,,0.52,wt%,99.13999999999999,Jambon1982JGR,Jambon1982JGR,Jambon,1982,JGR,87,10797.0,,10.1029/jb087ib13p10797,"EXPERIMENTAL RESULTS FOR NA, K, RB, CS, CA, SR, BA, CE, EU TO 13 00 o C AND A MODEL OF CALCULATION"
277,Rhyolite5,Cs,Tracer,thin source,877.15,100,,,3e-18,,73.01,0.2,12.57,2.71,0.05,0.54,0.41,5.05,4.6,,0.52,wt%,99.13999999999999,Jambon1982JGR,Jambon1982JGR,Jambon,1982,JGR,87,10797.0,,10.1029/jb087ib13p10797,"EXPERIMENTAL RESULTS FOR NA, K, RB, CS, CA, SR, BA, CE, EU TO 13 00 o C AND A MODEL OF CALCULATION"
278,Rhyolite5,Cs,Tracer,thin source,923.15,100,,,1.1e-17,,73.01,0.2,12.57,2.71,0.05,0.54,0.41,5.05,4.6,,0.52,wt%,99.13999999999999,Jambon1982JGR,Jambon1982JGR,Jambon,1982,JGR,87,10797.0,,10.1029/jb087ib13p10797,"EXPERIMENTAL RESULTS FOR NA, K, RB, CS, CA, SR, BA, CE, EU TO 13 00 o C AND A MODEL OF CALCULATION"
279,Rhyolite5,Cs,Tracer,thin source,963.15,100,,,5.2e-17,,73.01,0.2,12.57,2.71,0.05,0.54,0.41,5.05,4.6,,0.52,wt%,99.13999999999999,Jambon1982JGR,Jambon1982JGR,Jambon,1982,JGR,87,10797.0,,10.1029/jb087ib13p10797,"EXPERIMENTAL RESULTS FOR NA, K, RB, CS, CA, SR, BA, CE, EU TO 13 00 o C AND A MODEL OF CALCULATION"
280,Rhyolite5,Cs,Tracer,thin source,973.15,100,,,8.6e-17,,73.01,0.2,12.57,2.71,0.05,0.54,0.41,5.05,4.6,,0.52,wt%,99.13999999999999,Jambon1982JGR,Jambon1982JGR,Jambon,1982,JGR,87,10797.0,,10.1029/jb087ib13p10797,"EXPERIMENTAL RESULTS FOR NA, K, RB, CS, CA, SR, BA, CE, EU TO 13 00 o C AND A MODEL OF CALCULATION"
281,Rhyolite5,Cs,Tracer,thin source,977.15,100,,,6.5e-17,,73.01,0.2,12.57,2.71,0.05,0.54,0.41,5.05,4.6,,0.52,wt%,99.13999999999999,Jambon1982JGR,Jambon1982JGR,Jambon,1982,JGR,87,10797.0,,10.1029/jb087ib13p10797,"EXPERIMENTAL RESULTS FOR NA, K, RB, CS, CA, SR, BA, CE, EU TO 13 00 o C AND A MODEL OF CALCULATION"
282,Rhyolite5,Cs,Tracer,thin source,981.15,100,,,8.6e-17,,73.01,0.2,12.57,2.71,0.05,0.54,0.41,5.05,4.6,,0.52,wt%,99.13999999999999,Jambon1982JGR,Jambon1982JGR,Jambon,1982,JGR,87,10797.0,,10.1029/jb087ib13p10797,"EXPERIMENTAL RESULTS FOR NA, K, RB, CS, CA, SR, BA, CE, EU TO 13 00 o C AND A MODEL OF CALCULATION"
283,Rhyolite5,Cs,Tracer,thin source,1033.15,100,,,1.2e-16,,73.01,0.2,12.57,2.71,0.05,0.54,0.41,5.05,4.6,,0.52,wt%,99.13999999999999,Jambon1982JGR,Jambon1982JGR,Jambon,1982,JGR,87,10797.0,,10.1029/jb087ib13p10797,"EXPERIMENTAL RESULTS FOR NA, K, RB, CS, CA, SR, BA, CE, EU TO 13 00 o C AND A MODEL OF CALCULATION"
284,Rhyolite5,Cs,Tracer,thin source,1075.15,100,,,1e-15,,73.01,0.2,12.57,2.71,0.05,0.54,0.41,5.05,4.6,,0.52,wt%,99.13999999999999,Jambon1982JGR,Jambon1982JGR,Jambon,1982,JGR,87,10797.0,,10.1029/jb087ib13p10797,"EXPERIMENTAL RESULTS FOR NA, K, RB, CS, CA, SR, BA, CE, EU TO 13 00 o C AND A MODEL OF CALCULATION"
285,Rhyolite5,Cs,Tracer,thin source,1077.15,100,,,6.7e-16,,73.01,0.2,12.57,2.71,0.05,0.54,0.41,5.05,4.6,,0.52,wt%,99.13999999999999,Jambon1982JGR,Jambon1982JGR,Jambon,1982,JGR,87,10797.0,,10.1029/jb087ib13p10797,"EXPERIMENTAL RESULTS FOR NA, K, RB, CS, CA, SR, BA, CE, EU TO 13 00 o C AND A MODEL OF CALCULATION"
