Repository: SatanuG/ad_hoc_information_extraction

## Toward Reliable Ad-hoc Scientific Information Extraction: A Case Study on Two Materials Datasets

Citation: 
```
@article{ghosh2024toward,
  title={Toward Reliable Ad-hoc Scientific Information Extraction: A Case Study on Two Materials Datasets},
  author={Ghosh, Satanu and Brodnik, Neal R and Frey, Carolina and Holgate, Collin and Pollock, Tresa M and Daly, Samantha and Carton, Samuel},
  journal={arXiv preprint arXiv:2406.05348},
  year={2024}
}
```
Paper link: https://arxiv.org/abs/2406.05348

MPEA dataset link: https://doi.org/10.6084/m9.figshare.12804137

Diffusion dataset link: https://tinyurl.com/diffusion-data

File: diffusion/Diffusion_Data_filtered.csv (part 3 of 20)
Entry#,melt,diffusing species,type of diffusion,type of experiment,T(K),P(MPa),PH2O(Mpa),C range(wt%),D(m2/s),1s error,SiO2,TiO2,Al2O3,FeOt,MnO,MgO,CaO,Na2O,K2O,P2O5,H2Ot,Composition unit,dry total,Ref#,Ref# (Repeat but for checking it copied over correctly),author,year,journal,Vol,Page,Comments,doi,title
156,wet Ab-Or melt,Na-K interdiffusion,binary ID,diffusion couple,1436.15,1000,,,3.375e-10,,68.1375,,19.075,,,,,8.565,4.44,,5.5,wt%,100.2175,Freda1998GCA,Freda1998GCA,Freda,1998,GCA,62,2997.0,Xor=0.25; average Na and K diffusivities,10.1016/s0016-7037(98)00226-9,Na-K interdiffusion in alkali feldspar melts
157,wet Ab-Or melt,Na-K interdiffusion,binary ID,diffusion couple,1582.15,1000,,,7.32e-10,,67.13499999999999,,18.89,,,,,5.71,8.88,,5.5,wt%,100.615,Freda1998GCA,Freda1998GCA,Freda,1998,GCA,62,2997.0,Xor=0.50; average Na and K diffusivities,10.1016/s0016-7037(98)00226-9,Na-K interdiffusion in alkali feldspar melts
158,wet Ab-Or melt,Na-K interdiffusion,binary ID,diffusion couple,1436.15,1000,,,3.7e-10,,67.13499999999999,,18.89,,,,,5.71,8.88,,5.5,wt%,100.615,Freda1998GCA,Freda1998GCA,Freda,1998,GCA,62,2997.0,Xor=0.50; average Na and K diffusivities,10.1016/s0016-7037(98)00226-9,Na-K interdiffusion in alkali feldspar melts
159,wet Ab-Or melt,Na-K interdiffusion,binary ID,diffusion couple,1582.15,1000,,,1.004e-09,,66.1325,,19.075,,,,,2.855,13.32,,5.5,wt%,101.3825,Freda1998GCA,Freda1998GCA,Freda,1998,GCA,62,2997.0,Xor=0.75; average Na and K diffusivities,10.1016/s0016-7037(98)00226-9,Na-K interdiffusion in alkali feldspar melts
160,wet Ab-Or melt,Na-K interdiffusion,binary ID,diffusion couple,1436.15,1000,,,5.145e-10,,66.1325,,19.075,,,,,2.855,13.32,,5.5,wt%,101.3825,Freda1998GCA,Freda1998GCA,Freda,1998,GCA,62,2997.0,Xor=0.75; average Na and K diffusivities,10.1016/s0016-7037(98)00226-9,Na-K interdiffusion in alkali feldspar melts
161,Albite-orthoclase melt,Na-K interdiffusion,binary ID,diffusion couple,1604.15,2000,,0.1455347808644896,2.215e-10,,67.13499999999999,,18.89,,,,,5.71,8.88,,,wt%,100.615,Freda1998GCA,Freda1998GCA,Freda,1998,GCA,62,2997.0,Xor=0.25; average Na and K diffusivities,10.1016/s0016-7037(98)00226-9,Na-K interdiffusion in alkali feldspar melts
162,Albite-orthoclase melt,Na-K interdiffusion,binary ID,diffusion couple,1604.15,2000,,-0.02426462199963132,2.85e-10,,68.1375,,19.075,,,,,8.565,4.44,,,wt%,100.2175,Freda1998GCA,Freda1998GCA,Freda,1998,GCA,62,2997.0,Xor=0.50; average Na and K diffusivities,10.1016/s0016-7037(98)00226-9,Na-K interdiffusion in alkali feldspar melts
163,Albite-orthoclase melt,Na-K interdiffusion,binary ID,diffusion couple,1604.15,2000,,-0.1316553548421702,4.335e-10,,66.1325,,19.075,,,,,2.855,13.32,,,wt%,101.3825,Freda1998GCA,Freda1998GCA,Freda,1998,GCA,62,2997.0,Xor=0.75; average Na and K diffusivities,10.1016/s0016-7037(98)00226-9,Na-K interdiffusion in alkali feldspar melts
188,Albite melt,K,Tracer,thin source,1190.15,0.1,,,1.348962882591655e-11,,69.1,,19.33,,,,,11.74,0.022,,,wt%,100.192,Roselieb1997GCA,Roselieb1997GCA,Roselieb,1997,GCA,61,3101.0,,10.1016/s0016-7037(97)00153-1,"Tracer diffusion of potassium, rubidium, and cesium in a supercooled jadeite melt"
189,Albite melt,K,Tracer,thin source,1190.15,0.1,,,1.318256738556404e-11,,69.1,,19.33,,,,,11.74,0.022,,,wt%,100.192,Roselieb1997GCA,Roselieb1997GCA,Roselieb,1997,GCA,61,3101.0,,10.1016/s0016-7037(97)00153-1,"Tracer diffusion of potassium, rubidium, and cesium in a supercooled jadeite melt"
190,Jadeite melt,K,Tracer,thin source,1073.15,0.1,,,3.388441561392012e-12,,59.86,,25.52,0.023,0.021,0.004,0.018,14.58,0.022,,,wt%,100.048,Roselieb1997GCA,Roselieb1997GCA,Roselieb,1997,GCA,61,3101.0,,10.1016/s0016-7037(97)00153-1,"Tracer diffusion of potassium, rubidium, and cesium in a supercooled jadeite melt"
191,Jadeite melt,K,Tracer,thin source,1073.15,0.1,,,3.388441561392012e-12,,59.86,,25.52,0.023,0.021,0.004,0.018,14.58,0.022,,,wt%,100.048,Roselieb1997GCA,Roselieb1997GCA,Roselieb,1997,GCA,61,3101.0,,10.1016/s0016-7037(97)00153-1,"Tracer diffusion of potassium, rubidium, and cesium in a supercooled jadeite melt"
192,Jadeite melt,K,Tracer,thin source,1073.15,0.1,,,3.801893963205608e-12,,59.86,,25.52,0.023,0.021,0.004,0.018,14.58,0.022,,,wt%,100.048,Roselieb1997GCA,Roselieb1997GCA,Roselieb,1997,GCA,61,3101.0,,10.1016/s0016-7037(97)00153-1,"Tracer diffusion of potassium, rubidium, and cesium in a supercooled jadeite melt"
193,Jadeite melt,K,Tracer,thin source,1073.15,0.1,,,3.548133892335752e-12,,59.86,,25.52,0.023,0.021,0.004,0.018,14.58,0.022,,,wt%,100.048,Roselieb1997GCA,Roselieb1997GCA,Roselieb,1997,GCA,61,3101.0,,10.1016/s0016-7037(97)00153-1,"Tracer diffusion of potassium, rubidium, and cesium in a supercooled jadeite melt"
194,Jadeite melt,K,Tracer,thin source,1073.15,0.1,,,3.548133892335752e-12,,59.86,,25.52,0.023,0.021,0.004,0.018,14.58,0.022,,,wt%,100.048,Roselieb1997GCA,Roselieb1997GCA,Roselieb,1997,GCA,61,3101.0,,10.1016/s0016-7037(97)00153-1,"Tracer diffusion of potassium, rubidium, and cesium in a supercooled jadeite melt"
195,Jadeite melt,K,Tracer,thin source,1173.15,0.1,,,1.096478196143179e-11,,59.86,,25.52,0.023,0.021,0.004,0.018,14.58,0.022,,,wt%,100.048,Roselieb1997GCA,Roselieb1997GCA,Roselieb,1997,GCA,61,3101.0,,10.1016/s0016-7037(97)00153-1,"Tracer diffusion of potassium, rubidium, and cesium in a supercooled jadeite melt"
196,Jadeite melt,K,Tracer,thin source,1173.15,0.1,,,9.549925860214347e-12,,59.86,,25.52,0.023,0.021,0.004,0.018,14.58,0.022,,,wt%,100.048,Roselieb1997GCA,Roselieb1997GCA,Roselieb,1997,GCA,61,3101.0,,10.1016/s0016-7037(97)00153-1,"Tracer diffusion of potassium, rubidium, and cesium in a supercooled jadeite melt"
197,Jadeite melt,K,Tracer,thin source,1173.15,0.1,,,2.041737944669527e-11,,59.86,,25.52,0.023,0.021,0.004,0.018,14.58,0.022,,,wt%,100.048,Roselieb1997GCA,Roselieb1997GCA,Roselieb,1997,GCA,61,3101.0,,10.1016/s0016-7037(97)00153-1,"Tracer diffusion of potassium, rubidium, and cesium in a supercooled jadeite melt"
198,Jadeite melt,K,Tracer,thin source,1291.15,0.1,,,4.466835921509628e-11,,59.86,,25.52,0.023,0.021,0.004,0.018,14.58,0.022,,,wt%,100.048,Roselieb1997GCA,Roselieb1997GCA,Roselieb,1997,GCA,61,3101.0,,10.1016/s0016-7037(97)00153-1,"Tracer diffusion of potassium, rubidium, and cesium in a supercooled jadeite melt"
199,Jadeite melt,K,Tracer,thin source,1291.15,0.1,,,3.235936569296273e-11,,59.86,,25.52,0.023,0.021,0.004,0.018,14.58,0.022,,,wt%,100.048,Roselieb1997GCA,Roselieb1997GCA,Roselieb,1997,GCA,61,3101.0,,10.1016/s0016-7037(97)00153-1,"Tracer diffusion of potassium, rubidium, and cesium in a supercooled jadeite melt"
200,Jadeite melt,K,Tracer,thin source,1291.15,0.1,,,5.623413251903482e-11,,59.86,,25.52,0.023,0.021,0.004,0.018,14.58,0.022,,,wt%,100.048,Roselieb1997GCA,Roselieb1997GCA,Roselieb,1997,GCA,61,3101.0,,10.1016/s0016-7037(97)00153-1,"Tracer diffusion of potassium, rubidium, and cesium in a supercooled jadeite melt"
201,Jadeite melt,K,Tracer,thin source,1291.15,0.1,,,3.715352290971726e-11,,59.86,,25.52,0.023,0.021,0.004,0.018,14.58,0.022,,,wt%,100.048,Roselieb1997GCA,Roselieb1997GCA,Roselieb,1997,GCA,61,3101.0,,10.1016/s0016-7037(97)00153-1,"Tracer diffusion of potassium, rubidium, and cesium in a supercooled jadeite melt"
202,Jadeite melt,K,Tracer,thin source,1291.15,0.1,,,3.019951720402009e-11,,59.86,,25.52,0.023,0.021,0.004,0.018,14.58,0.022,,,wt%,100.048,Roselieb1997GCA,Roselieb1997GCA,Roselieb,1997,GCA,61,3101.0,,10.1016/s0016-7037(97)00153-1,"Tracer diffusion of potassium, rubidium, and cesium in a supercooled jadeite melt"
217,Jadeite melt,Rb,Tracer,thin source,1073.15,0.1,,,7.244359600749858e-14,,59.86,,25.52,0.023,0.021,0.004,0.018,14.58,0.022,,,wt%,100.048,Roselieb1997GCA,Roselieb1997GCA,Roselieb,1997,GCA,61,3101.0,,10.1016/s0016-7037(97)00153-1,"Tracer diffusion of potassium, rubidium, and cesium in a supercooled jadeite melt"
218,Jadeite melt,Rb,Tracer,thin source,1073.15,0.1,,,6.91830970918935e-14,,59.86,,25.52,0.023,0.021,0.004,0.018,14.58,0.022,,,wt%,100.048,Roselieb1997GCA,Roselieb1997GCA,Roselieb,1997,GCA,61,3101.0,,10.1016/s0016-7037(97)00153-1,"Tracer diffusion of potassium, rubidium, and cesium in a supercooled jadeite melt"
219,Jadeite melt,Rb,Tracer,thin source,1073.15,0.1,,,5.754399373371541e-14,,59.86,,25.52,0.023,0.021,0.004,0.018,14.58,0.022,,,wt%,100.048,Roselieb1997GCA,Roselieb1997GCA,Roselieb,1997,GCA,61,3101.0,,10.1016/s0016-7037(97)00153-1,"Tracer diffusion of potassium, rubidium, and cesium in a supercooled jadeite melt"
220,Jadeite melt,Rb,Tracer,thin source,1073.15,0.1,,,5.88843655355586e-14,,59.86,,25.52,0.023,0.021,0.004,0.018,14.58,0.022,,,wt%,100.048,Roselieb1997GCA,Roselieb1997GCA,Roselieb,1997,GCA,61,3101.0,,10.1016/s0016-7037(97)00153-1,"Tracer diffusion of potassium, rubidium, and cesium in a supercooled jadeite melt"
221,Jadeite melt,Rb,Tracer,thin source,1073.15,0.1,,,6.456542290346543e-14,,59.86,,25.52,0.023,0.021,0.004,0.018,14.58,0.022,,,wt%,100.048,Roselieb1997GCA,Roselieb1997GCA,Roselieb,1997,GCA,61,3101.0,,10.1016/s0016-7037(97)00153-1,"Tracer diffusion of potassium, rubidium, and cesium in a supercooled jadeite melt"
222,Jadeite melt,Rb,Tracer,thin source,1173.15,0.1,,,3.467368504525298e-13,,59.86,,25.52,0.023,0.021,0.004,0.018,14.58,0.022,,,wt%,100.048,Roselieb1997GCA,Roselieb1997GCA,Roselieb,1997,GCA,61,3101.0,,10.1016/s0016-7037(97)00153-1,"Tracer diffusion of potassium, rubidium, and cesium in a supercooled jadeite melt"
223,Jadeite melt,Rb,Tracer,thin source,1173.15,0.1,,,3.467368504525298e-13,,59.86,,25.52,0.023,0.021,0.004,0.018,14.58,0.022,,,wt%,100.048,Roselieb1997GCA,Roselieb1997GCA,Roselieb,1997,GCA,61,3101.0,,10.1016/s0016-7037(97)00153-1,"Tracer diffusion of potassium, rubidium, and cesium in a supercooled jadeite melt"
224,Jadeite melt,Rb,Tracer,thin source,1293.15,0.1,,,1.548816618912475e-12,,59.86,,25.52,0.023,0.021,0.004,0.018,14.58,0.022,,,wt%,100.048,Roselieb1997GCA,Roselieb1997GCA,Roselieb,1997,GCA,61,3101.0,,10.1016/s0016-7037(97)00153-1,"Tracer diffusion of potassium, rubidium, and cesium in a supercooled jadeite melt"
225,Jadeite melt,Rb,Tracer,thin source,1293.15,0.1,,,1.288249551693129e-12,,59.86,,25.52,0.023,0.021,0.004,0.018,14.58,0.022,,,wt%,100.048,Roselieb1997GCA,Roselieb1997GCA,Roselieb,1997,GCA,61,3101.0,,10.1016/s0016-7037(97)00153-1,"Tracer diffusion of potassium, rubidium, and cesium in a supercooled jadeite melt"
226,Albite melt,Rb,Tracer,thin source,1268.15,0.1,,,6.606934480075954e-13,,69.1,,19.33,,,,,11.74,0.022,,,wt%,100.192,Roselieb1997GCA,Roselieb1997GCA,Roselieb,1997,GCA,61,3101.0,,10.1016/s0016-7037(97)00153-1,"Tracer diffusion of potassium, rubidium, and cesium in a supercooled jadeite melt"
227,Albite melt,Rb,Tracer,thin source,1293.15,0.1,,,3.981071705534963e-13,,69.1,,19.33,,,,,11.74,0.022,,,wt%,100.192,Roselieb1997GCA,Roselieb1997GCA,Roselieb,1997,GCA,61,3101.0,,10.1016/s0016-7037(97)00153-1,"Tracer diffusion of potassium, rubidium, and cesium in a supercooled jadeite melt"
311,Jadeite melt,Cs,Tracer,thin source,1073.15,0.1,,,2.630267991895381e-16,,59.86,,25.52,0.023,0.021,0.004,0.018,14.58,0.022,,,wt%,100.048,Roselieb1997GCA,Roselieb1997GCA,Roselieb,1997,GCA,61,3101.0,,10.1016/s0016-7037(97)00153-1,"Tracer diffusion of potassium, rubidium, and cesium in a supercooled jadeite melt"
312,Jadeite melt,Cs,Tracer,thin source,1073.15,0.1,,,2.951209226666383e-16,,59.86,,25.52,0.023,0.021,0.004,0.018,14.58,0.022,,,wt%,100.048,Roselieb1997GCA,Roselieb1997GCA,Roselieb,1997,GCA,61,3101.0,,10.1016/s0016-7037(97)00153-1,"Tracer diffusion of potassium, rubidium, and cesium in a supercooled jadeite melt"
313,Jadeite melt,Cs,Tracer,thin source,1073.15,0.1,,,3.548133892335749e-16,,59.86,,25.52,0.023,0.021,0.004,0.018,14.58,0.022,,,wt%,100.048,Roselieb1997GCA,Roselieb1997GCA,Roselieb,1997,GCA,61,3101.0,,10.1016/s0016-7037(97)00153-1,"Tracer diffusion of potassium, rubidium, and cesium in a supercooled jadeite melt"
314,Jadeite melt,Cs,Tracer,thin source,1123.15,0.1,,,7.585775750291801e-16,,59.86,,25.52,0.023,0.021,0.004,0.018,14.58,0.022,,,wt%,100.048,Roselieb1997GCA,Roselieb1997GCA,Roselieb,1997,GCA,61,3101.0,,10.1016/s0016-7037(97)00153-1,"Tracer diffusion of potassium, rubidium, and cesium in a supercooled jadeite melt"
315,Jadeite melt,Cs,Tracer,thin source,1123.15,0.1,,,7.943282347242775e-16,,59.86,,25.52,0.023,0.021,0.004,0.018,14.58,0.022,,,wt%,100.048,Roselieb1997GCA,Roselieb1997GCA,Roselieb,1997,GCA,61,3101.0,,10.1016/s0016-7037(97)00153-1,"Tracer diffusion of potassium, rubidium, and cesium in a supercooled jadeite melt"
316,Jadeite melt,Cs,Tracer,thin source,1123.15,0.1,,,8.912509381337407e-16,,59.86,,25.52,0.023,0.021,0.004,0.018,14.58,0.022,,,wt%,100.048,Roselieb1997GCA,Roselieb1997GCA,Roselieb,1997,GCA,61,3101.0,,10.1016/s0016-7037(97)00153-1,"Tracer diffusion of potassium, rubidium, and cesium in a supercooled jadeite melt"
317,Jadeite melt,Cs,Tracer,thin source,1173.15,0.1,,,2.884031503126597e-15,,59.86,,25.52,0.023,0.021,0.004,0.018,14.58,0.022,,,wt%,100.048,Roselieb1997GCA,Roselieb1997GCA,Roselieb,1997,GCA,61,3101.0,,10.1016/s0016-7037(97)00153-1,"Tracer diffusion of potassium, rubidium, and cesium in a supercooled jadeite melt"
318,Jadeite melt,Cs,Tracer,thin source,1173.15,0.1,,,3.162277660168368e-15,,59.86,,25.52,0.023,0.021,0.004,0.018,14.58,0.022,,,wt%,100.048,Roselieb1997GCA,Roselieb1997GCA,Roselieb,1997,GCA,61,3101.0,,10.1016/s0016-7037(97)00153-1,"Tracer diffusion of potassium, rubidium, and cesium in a supercooled jadeite melt"
319,Jadeite melt,Cs,Tracer,thin source,1173.15,0.1,,,3.019951720402006e-15,,59.86,,25.52,0.023,0.021,0.004,0.018,14.58,0.022,,,wt%,100.048,Roselieb1997GCA,Roselieb1997GCA,Roselieb,1997,GCA,61,3101.0,,10.1016/s0016-7037(97)00153-1,"Tracer diffusion of potassium, rubidium, and cesium in a supercooled jadeite melt"
320,Jadeite melt,Cs,Tracer,thin source,1173.15,0.1,,,2.630267991895375e-15,,59.86,,25.52,0.023,0.021,0.004,0.018,14.58,0.022,,,wt%,100.048,Roselieb1997GCA,Roselieb1997GCA,Roselieb,1997,GCA,61,3101.0,,10.1016/s0016-7037(97)00153-1,"Tracer diffusion of potassium, rubidium, and cesium in a supercooled jadeite melt"
321,Jadeite melt,Cs,Tracer,thin source,1173.15,0.1,,,2.691534803926908e-15,,59.86,,25.52,0.023,0.021,0.004,0.018,14.58,0.022,,,wt%,100.048,Roselieb1997GCA,Roselieb1997GCA,Roselieb,1997,GCA,61,3101.0,,10.1016/s0016-7037(97)00153-1,"Tracer diffusion of potassium, rubidium, and cesium in a supercooled jadeite melt"
322,Jadeite melt,Cs,Tracer,thin source,1223.15,0.1,,,8.317637711026706e-15,,59.86,,25.52,0.023,0.021,0.004,0.018,14.58,0.022,,,wt%,100.048,Roselieb1997GCA,Roselieb1997GCA,Roselieb,1997,GCA,61,3101.0,,10.1016/s0016-7037(97)00153-1,"Tracer diffusion of potassium, rubidium, and cesium in a supercooled jadeite melt"
323,Jadeite melt,Cs,Tracer,thin source,1223.15,0.1,,,9.12010839355909e-15,,59.86,,25.52,0.023,0.021,0.004,0.018,14.58,0.022,,,wt%,100.048,Roselieb1997GCA,Roselieb1997GCA,Roselieb,1997,GCA,61,3101.0,,10.1016/s0016-7037(97)00153-1,"Tracer diffusion of potassium, rubidium, and cesium in a supercooled jadeite melt"
324,Jadeite melt,Cs,Tracer,thin source,1223.15,0.1,,,7.07945784384133e-15,,59.86,,25.52,0.023,0.021,0.004,0.018,14.58,0.022,,,wt%,100.048,Roselieb1997GCA,Roselieb1997GCA,Roselieb,1997,GCA,61,3101.0,,10.1016/s0016-7037(97)00153-1,"Tracer diffusion of potassium, rubidium, and cesium in a supercooled jadeite melt"
325,Jadeite melt,Cs,Tracer,thin source,1223.15,0.1,,,8.317637711026706e-15,,59.86,,25.52,0.023,0.021,0.004,0.018,14.58,0.022,,,wt%,100.048,Roselieb1997GCA,Roselieb1997GCA,Roselieb,1997,GCA,61,3101.0,,10.1016/s0016-7037(97)00153-1,"Tracer diffusion of potassium, rubidium, and cesium in a supercooled jadeite melt"
326,Jadeite melt,Cs,Tracer,thin source,1293.15,0.1,,,2.454708915685027e-14,,59.86,,25.52,0.023,0.021,0.004,0.018,14.58,0.022,,,wt%,100.048,Roselieb1997GCA,Roselieb1997GCA,Roselieb,1997,GCA,61,3101.0,,10.1016/s0016-7037(97)00153-1,"Tracer diffusion of potassium, rubidium, and cesium in a supercooled jadeite melt"
327,Jadeite melt,Cs,Tracer,thin source,1293.15,0.1,,,3.311311214825902e-14,,59.86,,25.52,0.023,0.021,0.004,0.018,14.58,0.022,,,wt%,100.048,Roselieb1997GCA,Roselieb1997GCA,Roselieb,1997,GCA,61,3101.0,,10.1016/s0016-7037(97)00153-1,"Tracer diffusion of potassium, rubidium, and cesium in a supercooled jadeite melt"
328,Albite melt,Cs,Tracer,thin source,1123.15,0.1,,,3.548133892335749e-16,,69.1,,19.33,,,,,11.74,0.022,,,wt%,100.192,Roselieb1997GCA,Roselieb1997GCA,Roselieb,1997,GCA,61,3101.0,,10.1016/s0016-7037(97)00153-1,"Tracer diffusion of potassium, rubidium, and cesium in a supercooled jadeite melt"
329,Albite melt,Cs,Tracer,thin source,1223.15,0.1,,,3.630780547700998e-15,,69.1,,19.33,,,,,11.74,0.022,,,wt%,100.192,Roselieb1997GCA,Roselieb1997GCA,Roselieb,1997,GCA,61,3101.0,,10.1016/s0016-7037(97)00153-1,"Tracer diffusion of potassium, rubidium, and cesium in a supercooled jadeite melt"
228,Jadeite melt,Rb,Tracer,diffusion couple,1673.15,1250,,0.0123,1.74e-11,9e-13,59.45,,25.22,,,,,15.33,,,,wt%,100.0,Nakamura1998GCA,Nakamura1998GCA,Nakamura,1998,GCA,62,3151.0,,10.1016/s0016-7037(98)00223-3,Trace element diffusion in jadeite and diopside melts at high pressures and its geochemical implication
229,Jadeite melt,Rb,Tracer,diffusion couple,1673.15,1500,,0.0123,1.72e-11,6e-13,59.45,,25.22,,,,,15.33,,,,wt%,100.0,Nakamura1998GCA,Nakamura1998GCA,Nakamura,1998,GCA,62,3151.0,,10.1016/s0016-7037(98)00223-3,Trace element diffusion in jadeite and diopside melts at high pressures and its geochemical implication
230,Jadeite melt,Rb,Tracer,diffusion couple,1673.15,2000,,0.0123,1.93e-11,1.2e-12,59.45,,25.22,,,,,15.33,,,,wt%,100.0,Nakamura1998GCA,Nakamura1998GCA,Nakamura,1998,GCA,62,3151.0,,10.1016/s0016-7037(98)00223-3,Trace element diffusion in jadeite and diopside melts at high pressures and its geochemical implication
231,Diopside melt,Rb,Tracer,diffusion couple,1863.15,1000,,0.0109,4.3e-11,9e-12,55.49,,,,,18.61,25.9,,,,,wt%,100.0,Nakamura1998GCA,Nakamura1998GCA,Nakamura,1998,GCA,62,3151.0,,10.1016/s0016-7037(98)00223-3,Trace element diffusion in jadeite and diopside melts at high pressures and its geochemical implication
232,Diopside melt,Rb,Tracer,diffusion couple,1863.15,1250,,0.0109,3.9e-11,4e-12,55.49,,,,,18.61,25.9,,,,,wt%,100.0,Nakamura1998GCA,Nakamura1998GCA,Nakamura,1998,GCA,62,3151.0,,10.1016/s0016-7037(98)00223-3,Trace element diffusion in jadeite and diopside melts at high pressures and its geochemical implication
703,Jadeite melt,Sr,Tracer,diffusion couple,1673.15,1250,,0.496,1.5e-11,8e-13,59.45,,25.22,,,,,15.33,,,,wt%,100.0,Nakamura1998GCA,Nakamura1998GCA,Nakamura,1998,GCA,62,3151.0,,10.1016/s0016-7037(98)00223-3,Trace element diffusion in jadeite and diopside melts at high pressures and its geochemical implication
704,Jadeite melt,Sr,Tracer,diffusion couple,1673.15,1500,,0.496,1.67e-11,4e-13,59.45,,25.22,,,,,15.33,,,,wt%,100.0,Nakamura1998GCA,Nakamura1998GCA,Nakamura,1998,GCA,62,3151.0,,10.1016/s0016-7037(98)00223-3,Trace element diffusion in jadeite and diopside melts at high pressures and its geochemical implication
705,Jadeite melt,Sr,Tracer,diffusion couple,1673.15,2000,,0.496,1.66e-11,4e-13,59.45,,25.22,,,,,15.33,,,,wt%,100.0,Nakamura1998GCA,Nakamura1998GCA,Nakamura,1998,GCA,62,3151.0,,10.1016/s0016-7037(98)00223-3,Trace element diffusion in jadeite and diopside melts at high pressures and its geochemical implication
706,Diopside melt,Sr,Tracer,diffusion couple,1863.15,1000,,0.434,2.24e-10,3e-11,55.49,,,,,18.61,25.9,,,,,wt%,100.0,Nakamura1998GCA,Nakamura1998GCA,Nakamura,1998,GCA,62,3151.0,,10.1016/s0016-7037(98)00223-3,Trace element diffusion in jadeite and diopside melts at high pressures and its geochemical implication
707,Diopside melt,Sr,Tracer,diffusion couple,1863.15,1250,,0.434,2.09e-10,1.6e-11,55.49,,,,,18.61,25.9,,,,,wt%,100.0,Nakamura1998GCA,Nakamura1998GCA,Nakamura,1998,GCA,62,3151.0,,10.1016/s0016-7037(98)00223-3,Trace element diffusion in jadeite and diopside melts at high pressures and its geochemical implication
808,Jadeite melt,Ba,Tracer,diffusion couple,1673.15,750,,0.131,1.03e-11,4e-13,59.45,,25.22,,,,,15.33,,,,wt%,100.0,Nakamura1998GCA,Nakamura1998GCA,Nakamura,1998,GCA,62,3151.0,,10.1016/s0016-7037(98)00223-3,Trace element diffusion in jadeite and diopside melts at high pressures and its geochemical implication
809,Jadeite melt,Ba,Tracer,diffusion couple,1673.15,1250,,0.131,7.85e-12,2.4e-13,59.45,,25.22,,,,,15.33,,,,wt%,100.0,Nakamura1998GCA,Nakamura1998GCA,Nakamura,1998,GCA,62,3151.0,,10.1016/s0016-7037(98)00223-3,Trace element diffusion in jadeite and diopside melts at high pressures and its geochemical implication
810,Jadeite melt,Ba,Tracer,diffusion couple,1573.15,1500,,0.131,2.66e-12,9e-14,59.45,,25.22,,,,,15.33,,,,wt%,100.0,Nakamura1998GCA,Nakamura1998GCA,Nakamura,1998,GCA,62,3151.0,,10.1016/s0016-7037(98)00223-3,Trace element diffusion in jadeite and diopside melts at high pressures and its geochemical implication
811,Jadeite melt,Ba,Tracer,diffusion couple,1673.15,1500,,0.131,6.33e-12,2e-13,59.45,,25.22,,,,,15.33,,,,wt%,100.0,Nakamura1998GCA,Nakamura1998GCA,Nakamura,1998,GCA,62,3151.0,,10.1016/s0016-7037(98)00223-3,Trace element diffusion in jadeite and diopside melts at high pressures and its geochemical implication
812,Jadeite melt,Ba,Tracer,diffusion couple,1723.15,1500,,0.131,1.07e-11,7e-13,59.45,,25.22,,,,,15.33,,,,wt%,100.0,Nakamura1998GCA,Nakamura1998GCA,Nakamura,1998,GCA,62,3151.0,,10.1016/s0016-7037(98)00223-3,Trace element diffusion in jadeite and diopside melts at high pressures and its geochemical implication
813,Jadeite melt,Ba,Tracer,diffusion couple,1673.15,2000,,0.131,8.74e-12,4.6e-13,59.45,,25.22,,,,,15.33,,,,wt%,100.0,Nakamura1998GCA,Nakamura1998GCA,Nakamura,1998,GCA,62,3151.0,,10.1016/s0016-7037(98)00223-3,Trace element diffusion in jadeite and diopside melts at high pressures and its geochemical implication
814,Diopside melt,Ba,Tracer,diffusion couple,1863.15,1000,,0.114,1.21e-10,8e-12,55.49,,,,,18.61,25.9,,,,,wt%,100.0,Nakamura1998GCA,Nakamura1998GCA,Nakamura,1998,GCA,62,3151.0,,10.1016/s0016-7037(98)00223-3,Trace element diffusion in jadeite and diopside melts at high pressures and its geochemical implication
815,Diopside melt,Ba,Tracer,diffusion couple,1863.15,1250,,0.114,1.11e-10,8e-12,55.49,,,,,18.61,25.9,,,,,wt%,100.0,Nakamura1998GCA,Nakamura1998GCA,Nakamura,1998,GCA,62,3151.0,,10.1016/s0016-7037(98)00223-3,Trace element diffusion in jadeite and diopside melts at high pressures and its geochemical implication
2051,Diopside melt,Y,Tracer,diffusion triple,1863.15,1250,,,2.67e-10,2.1e-11,55.49,,,,,18.61,25.9,,,,,wt%,100.0,Nakamura1998GCA,Nakamura1998GCA,Nakamura,1998,GCA,62,3151.0,,10.1016/s0016-7037(98)00223-3,Trace element diffusion in jadeite and diopside melts at high pressures and its geochemical implication
2052,Diopside melt,Y,Tracer,diffusion triple,1863.15,1500,,,1.75e-10,8e-12,55.49,,,,,18.61,25.9,,,,,wt%,100.0,Nakamura1998GCA,Nakamura1998GCA,Nakamura,1998,GCA,62,3151.0,,10.1016/s0016-7037(98)00223-3,Trace element diffusion in jadeite and diopside melts at high pressures and its geochemical implication
2053,Jadeite melt,Y,Tracer,diffusion couple,1673.15,1250,,0.124,4.88e-13,1.3e-14,59.45,,25.22,,,,,15.33,,,,wt%,100.0,Nakamura1998GCA,Nakamura1998GCA,Nakamura,1998,GCA,62,3151.0,,10.1016/s0016-7037(98)00223-3,Trace element diffusion in jadeite and diopside melts at high pressures and its geochemical implication
2105,Jadeite melt,La,Tracer,diffusion couple,1673.15,750,,0.0248,6.88e-13,1.4e-14,59.45,,25.22,,,,,15.33,,,,wt%,100.0,Nakamura1998GCA,Nakamura1998GCA,Nakamura,1998,GCA,62,3151.0,,10.1016/s0016-7037(98)00223-3,Trace element diffusion in jadeite and diopside melts at high pressures and its geochemical implication
2106,Jadeite melt,La,Tracer,diffusion couple,1673.15,1250,,0.0248,8.36e-13,1.3e-14,59.45,,25.22,,,,,15.33,,,,wt%,100.0,Nakamura1998GCA,Nakamura1998GCA,Nakamura,1998,GCA,62,3151.0,,10.1016/s0016-7037(98)00223-3,Trace element diffusion in jadeite and diopside melts at high pressures and its geochemical implication
2107,Jadeite melt,La,Tracer,diffusion couple,1573.15,1500,,0.0248,2.91e-13,1.8e-14,59.45,,25.22,,,,,15.33,,,,wt%,100.0,Nakamura1998GCA,Nakamura1998GCA,Nakamura,1998,GCA,62,3151.0,,10.1016/s0016-7037(98)00223-3,Trace element diffusion in jadeite and diopside melts at high pressures and its geochemical implication
2108,Jadeite melt,La,Tracer,diffusion couple,1673.15,1500,,0.0248,1.13e-12,6e-14,59.45,,25.22,,,,,15.33,,,,wt%,100.0,Nakamura1998GCA,Nakamura1998GCA,Nakamura,1998,GCA,62,3151.0,,10.1016/s0016-7037(98)00223-3,Trace element diffusion in jadeite and diopside melts at high pressures and its geochemical implication
2109,Jadeite melt,La,Tracer,diffusion couple,1723.15,1500,,0.0248,2.56e-12,6e-14,59.45,,25.22,,,,,15.33,,,,wt%,100.0,Nakamura1998GCA,Nakamura1998GCA,Nakamura,1998,GCA,62,3151.0,,10.1016/s0016-7037(98)00223-3,Trace element diffusion in jadeite and diopside melts at high pressures and its geochemical implication
2110,Jadeite melt,La,Tracer,diffusion couple,1673.15,2000,,0.0248,2.46e-12,9e-14,59.45,,25.22,,,,,15.33,,,,wt%,100.0,Nakamura1998GCA,Nakamura1998GCA,Nakamura,1998,GCA,62,3151.0,,10.1016/s0016-7037(98)00223-3,Trace element diffusion in jadeite and diopside melts at high pressures and its geochemical implication
2111,Diopside melt,La,Tracer,diffusion couple,1863.15,1000,,0.0217,2.45e-10,1.9e-11,55.49,,,,,18.61,25.9,,,,,wt%,100.0,Nakamura1998GCA,Nakamura1998GCA,Nakamura,1998,GCA,62,3151.0,,10.1016/s0016-7037(98)00223-3,Trace element diffusion in jadeite and diopside melts at high pressures and its geochemical implication
2112,Diopside melt,La,Tracer,diffusion couple,1863.15,1250,,0.0217,1.75e-10,4e-12,55.49,,,,,18.61,25.9,,,,,wt%,100.0,Nakamura1998GCA,Nakamura1998GCA,Nakamura,1998,GCA,62,3151.0,,10.1016/s0016-7037(98)00223-3,Trace element diffusion in jadeite and diopside melts at high pressures and its geochemical implication
2163,Jadeite melt,Ce,Tracer,diffusion couple,1673.15,750,,0.0245,6.83e-13,2.5e-14,59.45,,25.22,,,,,15.33,,,,wt%,100.0,Nakamura1998GCA,Nakamura1998GCA,Nakamura,1998,GCA,62,3151.0,,10.1016/s0016-7037(98)00223-3,Trace element diffusion in jadeite and diopside melts at high pressures and its geochemical implication
2164,Jadeite melt,Ce,Tracer,diffusion couple,1673.15,1250,,0.0245,8.19e-13,1.2e-14,59.45,,25.22,,,,,15.33,,,,wt%,100.0,Nakamura1998GCA,Nakamura1998GCA,Nakamura,1998,GCA,62,3151.0,,10.1016/s0016-7037(98)00223-3,Trace element diffusion in jadeite and diopside melts at high pressures and its geochemical implication
2165,Jadeite melt,Ce,Tracer,diffusion couple,1573.15,1500,,0.0245,2.84e-13,6e-15,59.45,,25.22,,,,,15.33,,,,wt%,100.0,Nakamura1998GCA,Nakamura1998GCA,Nakamura,1998,GCA,62,3151.0,,10.1016/s0016-7037(98)00223-3,Trace element diffusion in jadeite and diopside melts at high pressures and its geochemical implication
2166,Jadeite melt,Ce,Tracer,diffusion couple,1673.15,1500,,0.0245,1.04e-12,6e-14,59.45,,25.22,,,,,15.33,,,,wt%,100.0,Nakamura1998GCA,Nakamura1998GCA,Nakamura,1998,GCA,62,3151.0,,10.1016/s0016-7037(98)00223-3,Trace element diffusion in jadeite and diopside melts at high pressures and its geochemical implication
2167,Jadeite melt,Ce,Tracer,diffusion couple,1723.15,1500,,0.0245,2.44e-12,6e-14,59.45,,25.22,,,,,15.33,,,,wt%,100.0,Nakamura1998GCA,Nakamura1998GCA,Nakamura,1998,GCA,62,3151.0,,10.1016/s0016-7037(98)00223-3,Trace element diffusion in jadeite and diopside melts at high pressures and its geochemical implication
2168,Jadeite melt,Ce,Tracer,diffusion couple,1673.15,2000,,0.0245,2.41e-12,3e-14,59.45,,25.22,,,,,15.33,,,,wt%,100.0,Nakamura1998GCA,Nakamura1998GCA,Nakamura,1998,GCA,62,3151.0,,10.1016/s0016-7037(98)00223-3,Trace element diffusion in jadeite and diopside melts at high pressures and its geochemical implication
2169,Diopside melt,Ce,Tracer,diffusion couple,1863.15,1000,,0.0214,2.69e-10,1.7e-11,55.49,,,,,18.61,25.9,,,,,wt%,100.0,Nakamura1998GCA,Nakamura1998GCA,Nakamura,1998,GCA,62,3151.0,,10.1016/s0016-7037(98)00223-3,Trace element diffusion in jadeite and diopside melts at high pressures and its geochemical implication
2170,Diopside melt,Ce,Tracer,diffusion couple,1863.15,1250,,0.0214,1.62e-10,9e-12,55.49,,,,,18.61,25.9,,,,,wt%,100.0,Nakamura1998GCA,Nakamura1998GCA,Nakamura,1998,GCA,62,3151.0,,10.1016/s0016-7037(98)00223-3,Trace element diffusion in jadeite and diopside melts at high pressures and its geochemical implication
2172,Jadeite melt,Pr,Tracer,diffusion couple,1673.15,750,,0.0123,6.62e-13,2.8e-14,59.45,,25.22,,,,,15.33,,,,wt%,100.0,Nakamura1998GCA,Nakamura1998GCA,Nakamura,1998,GCA,62,3151.0,,10.1016/s0016-7037(98)00223-3,Trace element diffusion in jadeite and diopside melts at high pressures and its geochemical implication
2173,Jadeite melt,Pr,Tracer,diffusion couple,1673.15,1250,,0.0123,8.05e-13,1.4e-14,59.45,,25.22,,,,,15.33,,,,wt%,100.0,Nakamura1998GCA,Nakamura1998GCA,Nakamura,1998,GCA,62,3151.0,,10.1016/s0016-7037(98)00223-3,Trace element diffusion in jadeite and diopside melts at high pressures and its geochemical implication
2174,Jadeite melt,Pr,Tracer,diffusion couple,1573.15,1500,,0.0123,2.87e-13,7e-15,59.45,,25.22,,,,,15.33,,,,wt%,100.0,Nakamura1998GCA,Nakamura1998GCA,Nakamura,1998,GCA,62,3151.0,,10.1016/s0016-7037(98)00223-3,Trace element diffusion in jadeite and diopside melts at high pressures and its geochemical implication
2175,Jadeite melt,Pr,Tracer,diffusion couple,1673.15,1500,,0.0123,1e-12,4e-14,59.45,,25.22,,,,,15.33,,,,wt%,100.0,Nakamura1998GCA,Nakamura1998GCA,Nakamura,1998,GCA,62,3151.0,,10.1016/s0016-7037(98)00223-3,Trace element diffusion in jadeite and diopside melts at high pressures and its geochemical implication
2176,Jadeite melt,Pr,Tracer,diffusion couple,1723.15,1500,,0.0123,2.42e-12,6e-14,59.45,,25.22,,,,,15.33,,,,wt%,100.0,Nakamura1998GCA,Nakamura1998GCA,Nakamura,1998,GCA,62,3151.0,,10.1016/s0016-7037(98)00223-3,Trace element diffusion in jadeite and diopside melts at high pressures and its geochemical implication
2177,Jadeite melt,Pr,Tracer,diffusion couple,1673.15,2000,,0.0123,2.35e-12,8e-14,59.45,,25.22,,,,,15.33,,,,wt%,100.0,Nakamura1998GCA,Nakamura1998GCA,Nakamura,1998,GCA,62,3151.0,,10.1016/s0016-7037(98)00223-3,Trace element diffusion in jadeite and diopside melts at high pressures and its geochemical implication
2178,Diopside melt,Pr,Tracer,diffusion couple,1863.15,1000,,0.0107,2.67e-10,2.2e-11,55.49,,,,,18.61,25.9,,,,,wt%,100.0,Nakamura1998GCA,Nakamura1998GCA,Nakamura,1998,GCA,62,3151.0,,10.1016/s0016-7037(98)00223-3,Trace element diffusion in jadeite and diopside melts at high pressures and its geochemical implication
2179,Diopside melt,Pr,Tracer,diffusion couple,1863.15,1250,,0.0107,1.72e-10,5e-12,55.49,,,,,18.61,25.9,,,,,wt%,100.0,Nakamura1998GCA,Nakamura1998GCA,Nakamura,1998,GCA,62,3151.0,,10.1016/s0016-7037(98)00223-3,Trace element diffusion in jadeite and diopside melts at high pressures and its geochemical implication
2229,Jadeite melt,Nd,Tracer,diffusion couple,1673.15,750,,0.0256,6.29e-13,1.9e-14,59.45,,25.22,,,,,15.33,,,,wt%,100.0,Nakamura1998GCA,Nakamura1998GCA,Nakamura,1998,GCA,62,3151.0,,10.1016/s0016-7037(98)00223-3,Trace element diffusion in jadeite and diopside melts at high pressures and its geochemical implication
2230,Jadeite melt,Nd,Tracer,diffusion couple,1673.15,1250,,0.0256,7.67e-13,2.5e-14,59.45,,25.22,,,,,15.33,,,,wt%,100.0,Nakamura1998GCA,Nakamura1998GCA,Nakamura,1998,GCA,62,3151.0,,10.1016/s0016-7037(98)00223-3,Trace element diffusion in jadeite and diopside melts at high pressures and its geochemical implication
2231,Jadeite melt,Nd,Tracer,diffusion couple,1573.15,1500,,0.0256,2.71e-13,6e-15,59.45,,25.22,,,,,15.33,,,,wt%,100.0,Nakamura1998GCA,Nakamura1998GCA,Nakamura,1998,GCA,62,3151.0,,10.1016/s0016-7037(98)00223-3,Trace element diffusion in jadeite and diopside melts at high pressures and its geochemical implication
2232,Jadeite melt,Nd,Tracer,diffusion couple,1673.15,1500,,0.0256,1.08e-12,6e-14,59.45,,25.22,,,,,15.33,,,,wt%,100.0,Nakamura1998GCA,Nakamura1998GCA,Nakamura,1998,GCA,62,3151.0,,10.1016/s0016-7037(98)00223-3,Trace element diffusion in jadeite and diopside melts at high pressures and its geochemical implication
2233,Jadeite melt,Nd,Tracer,diffusion couple,1723.15,1500,,0.0256,2.31e-12,1.9e-13,59.45,,25.22,,,,,15.33,,,,wt%,100.0,Nakamura1998GCA,Nakamura1998GCA,Nakamura,1998,GCA,62,3151.0,,10.1016/s0016-7037(98)00223-3,Trace element diffusion in jadeite and diopside melts at high pressures and its geochemical implication
2234,Jadeite melt,Nd,Tracer,diffusion couple,1673.15,2000,,0.0256,2.36e-12,1.1e-13,59.45,,25.22,,,,,15.33,,,,wt%,100.0,Nakamura1998GCA,Nakamura1998GCA,Nakamura,1998,GCA,62,3151.0,,10.1016/s0016-7037(98)00223-3,Trace element diffusion in jadeite and diopside melts at high pressures and its geochemical implication
2235,Diopside melt,Nd,Tracer,diffusion couple,1863.15,1000,,0.0223,2.67e-10,1.7e-11,55.49,,,,,18.61,25.9,,,,,wt%,100.0,Nakamura1998GCA,Nakamura1998GCA,Nakamura,1998,GCA,62,3151.0,,10.1016/s0016-7037(98)00223-3,Trace element diffusion in jadeite and diopside melts at high pressures and its geochemical implication
2236,Diopside melt,Nd,Tracer,diffusion couple,1863.15,1250,,0.0223,1.87e-10,2.2e-11,55.49,,,,,18.61,25.9,,,,,wt%,100.0,Nakamura1998GCA,Nakamura1998GCA,Nakamura,1998,GCA,62,3151.0,,10.1016/s0016-7037(98)00223-3,Trace element diffusion in jadeite and diopside melts at high pressures and its geochemical implication
2287,Jadeite melt,Sm,Tracer,diffusion couple,1673.15,750,,0.0131,6.04e-13,1.3e-14,59.45,,25.22,,,,,15.33,,,,wt%,100.0,Nakamura1998GCA,Nakamura1998GCA,Nakamura,1998,GCA,62,3151.0,,10.1016/s0016-7037(98)00223-3,Trace element diffusion in jadeite and diopside melts at high pressures and its geochemical implication
2288,Jadeite melt,Sm,Tracer,diffusion couple,1673.15,1250,,0.0131,6.82e-13,1.2e-14,59.45,,25.22,,,,,15.33,,,,wt%,100.0,Nakamura1998GCA,Nakamura1998GCA,Nakamura,1998,GCA,62,3151.0,,10.1016/s0016-7037(98)00223-3,Trace element diffusion in jadeite and diopside melts at high pressures and its geochemical implication
2289,Jadeite melt,Sm,Tracer,diffusion couple,1573.15,1500,,0.0131,2.66e-13,1e-14,59.45,,25.22,,,,,15.33,,,,wt%,100.0,Nakamura1998GCA,Nakamura1998GCA,Nakamura,1998,GCA,62,3151.0,,10.1016/s0016-7037(98)00223-3,Trace element diffusion in jadeite and diopside melts at high pressures and its geochemical implication
2290,Jadeite melt,Sm,Tracer,diffusion couple,1673.15,1500,,0.0131,8.6e-13,6e-14,59.45,,25.22,,,,,15.33,,,,wt%,100.0,Nakamura1998GCA,Nakamura1998GCA,Nakamura,1998,GCA,62,3151.0,,10.1016/s0016-7037(98)00223-3,Trace element diffusion in jadeite and diopside melts at high pressures and its geochemical implication
2291,Jadeite melt,Sm,Tracer,diffusion couple,1723.15,1500,,0.0131,2.17e-12,1.8e-13,59.45,,25.22,,,,,15.33,,,,wt%,100.0,Nakamura1998GCA,Nakamura1998GCA,Nakamura,1998,GCA,62,3151.0,,10.1016/s0016-7037(98)00223-3,Trace element diffusion in jadeite and diopside melts at high pressures and its geochemical implication
2292,Jadeite melt,Sm,Tracer,diffusion couple,1673.15,2000,,0.0131,2.19e-12,5e-14,59.45,,25.22,,,,,15.33,,,,wt%,100.0,Nakamura1998GCA,Nakamura1998GCA,Nakamura,1998,GCA,62,3151.0,,10.1016/s0016-7037(98)00223-3,Trace element diffusion in jadeite and diopside melts at high pressures and its geochemical implication
2293,Diopside melt,Sm,Tracer,diffusion couple,1863.15,1000,,0.0114,2.61e-10,3.5e-11,55.49,,,,,18.61,25.9,,,,,wt%,100.0,Nakamura1998GCA,Nakamura1998GCA,Nakamura,1998,GCA,62,3151.0,,10.1016/s0016-7037(98)00223-3,Trace element diffusion in jadeite and diopside melts at high pressures and its geochemical implication
2294,Diopside melt,Sm,Tracer,diffusion couple,1863.15,1250,,0.0114,1.89e-10,7e-12,55.49,,,,,18.61,25.9,,,,,wt%,100.0,Nakamura1998GCA,Nakamura1998GCA,Nakamura,1998,GCA,62,3151.0,,10.1016/s0016-7037(98)00223-3,Trace element diffusion in jadeite and diopside melts at high pressures and its geochemical implication
2365,Jadeite melt,Eu,Tracer,diffusion couple,1673.15,750,,0.00259,1.12e-11,1.2e-12,59.45,,25.22,,,,,15.33,,,,wt%,100.0,Nakamura1998GCA,Nakamura1998GCA,Nakamura,1998,GCA,62,3151.0,,10.1016/s0016-7037(98)00223-3,Trace element diffusion in jadeite and diopside melts at high pressures and its geochemical implication
2366,Jadeite melt,Eu,Tracer,diffusion couple,1673.15,1250,,0.00259,1.22e-11,1.2e-12,59.45,,25.22,,,,,15.33,,,,wt%,100.0,Nakamura1998GCA,Nakamura1998GCA,Nakamura,1998,GCA,62,3151.0,,10.1016/s0016-7037(98)00223-3,Trace element diffusion in jadeite and diopside melts at high pressures and its geochemical implication
2367,Jadeite melt,Eu,Tracer,diffusion couple,1573.15,1500,,0.00259,4.2e-12,3e-13,59.45,,25.22,,,,,15.33,,,,wt%,100.0,Nakamura1998GCA,Nakamura1998GCA,Nakamura,1998,GCA,62,3151.0,,10.1016/s0016-7037(98)00223-3,Trace element diffusion in jadeite and diopside melts at high pressures and its geochemical implication
2368,Jadeite melt,Eu,Tracer,diffusion couple,1673.15,1500,,0.00259,8.59e-12,6.2e-13,59.45,,25.22,,,,,15.33,,,,wt%,100.0,Nakamura1998GCA,Nakamura1998GCA,Nakamura,1998,GCA,62,3151.0,,10.1016/s0016-7037(98)00223-3,Trace element diffusion in jadeite and diopside melts at high pressures and its geochemical implication
2369,Jadeite melt,Eu,Tracer,diffusion couple,1723.15,1500,,0.00259,7.61e-12,1.08e-12,59.45,,25.22,,,,,15.33,,,,wt%,100.0,Nakamura1998GCA,Nakamura1998GCA,Nakamura,1998,GCA,62,3151.0,,10.1016/s0016-7037(98)00223-3,Trace element diffusion in jadeite and diopside melts at high pressures and its geochemical implication
2370,Jadeite melt,Eu,Tracer,diffusion couple,1673.15,2000,,0.00259,9.05e-12,4.2e-13,59.45,,25.22,,,,,15.33,,,,wt%,100.0,Nakamura1998GCA,Nakamura1998GCA,Nakamura,1998,GCA,62,3151.0,,10.1016/s0016-7037(98)00223-3,Trace element diffusion in jadeite and diopside melts at high pressures and its geochemical implication
2371,Diopside melt,Eu,Tracer,diffusion couple,1863.15,1000,,0.00226,2.93e-10,6.7e-11,55.49,,,,,18.61,25.9,,,,,wt%,100.0,Nakamura1998GCA,Nakamura1998GCA,Nakamura,1998,GCA,62,3151.0,,10.1016/s0016-7037(98)00223-3,Trace element diffusion in jadeite and diopside melts at high pressures and its geochemical implication
2372,Diopside melt,Eu,Tracer,diffusion couple,1863.15,1250,,0.00226,2.15e-10,1.4e-11,55.49,,,,,18.61,25.9,,,,,wt%,100.0,Nakamura1998GCA,Nakamura1998GCA,Nakamura,1998,GCA,62,3151.0,,10.1016/s0016-7037(98)00223-3,Trace element diffusion in jadeite and diopside melts at high pressures and its geochemical implication
2406,Jadeite melt,Gd,Tracer,diffusion couple,1673.15,750,,0.0257,4.89e-13,3.7e-14,59.45,,25.22,,,,,15.33,,,,wt%,100.0,Nakamura1998GCA,Nakamura1998GCA,Nakamura,1998,GCA,62,3151.0,,10.1016/s0016-7037(98)00223-3,Trace element diffusion in jadeite and diopside melts at high pressures and its geochemical implication
2407,Jadeite melt,Gd,Tracer,diffusion couple,1673.15,1250,,0.0257,5.7e-13,1.5e-14,59.45,,25.22,,,,,15.33,,,,wt%,100.0,Nakamura1998GCA,Nakamura1998GCA,Nakamura,1998,GCA,62,3151.0,,10.1016/s0016-7037(98)00223-3,Trace element diffusion in jadeite and diopside melts at high pressures and its geochemical implication
2408,Jadeite melt,Gd,Tracer,diffusion couple,1573.15,1500,,0.0257,1.99e-13,1e-14,59.45,,25.22,,,,,15.33,,,,wt%,100.0,Nakamura1998GCA,Nakamura1998GCA,Nakamura,1998,GCA,62,3151.0,,10.1016/s0016-7037(98)00223-3,Trace element diffusion in jadeite and diopside melts at high pressures and its geochemical implication
2409,Jadeite melt,Gd,Tracer,diffusion couple,1673.15,1500,,0.0257,9.6e-13,6e-14,59.45,,25.22,,,,,15.33,,,,wt%,100.0,Nakamura1998GCA,Nakamura1998GCA,Nakamura,1998,GCA,62,3151.0,,10.1016/s0016-7037(98)00223-3,Trace element diffusion in jadeite and diopside melts at high pressures and its geochemical implication
2410,Jadeite melt,Gd,Tracer,diffusion couple,1723.15,1500,,0.0257,2.15e-12,2.2e-13,59.45,,25.22,,,,,15.33,,,,wt%,100.0,Nakamura1998GCA,Nakamura1998GCA,Nakamura,1998,GCA,62,3151.0,,10.1016/s0016-7037(98)00223-3,Trace element diffusion in jadeite and diopside melts at high pressures and its geochemical implication
2411,Jadeite melt,Gd,Tracer,diffusion couple,1673.15,2000,,0.0257,2.18e-12,1.1e-13,59.45,,25.22,,,,,15.33,,,,wt%,100.0,Nakamura1998GCA,Nakamura1998GCA,Nakamura,1998,GCA,62,3151.0,,10.1016/s0016-7037(98)00223-3,Trace element diffusion in jadeite and diopside melts at high pressures and its geochemical implication
