Repository: SatanuG/ad_hoc_information_extraction

## Toward Reliable Ad-hoc Scientific Information Extraction: A Case Study on Two Materials Datasets

Citation: 
```
@article{ghosh2024toward,
  title={Toward Reliable Ad-hoc Scientific Information Extraction: A Case Study on Two Materials Datasets},
  author={Ghosh, Satanu and Brodnik, Neal R and Frey, Carolina and Holgate, Collin and Pollock, Tresa M and Daly, Samantha and Carton, Samuel},
  journal={arXiv preprint arXiv:2406.05348},
  year={2024}
}
```
Paper link: https://arxiv.org/abs/2406.05348

MPEA dataset link: https://doi.org/10.6084/m9.figshare.12804137

Diffusion dataset link: https://tinyurl.com/diffusion-data

File: diffusion/Diffusion_Data_filtered.csv (part 4 of 20)
Entry#,melt,diffusing species,type of diffusion,type of experiment,T(K),P(MPa),PH2O(Mpa),C range(wt%),D(m2/s),1s error,SiO2,TiO2,Al2O3,FeOt,MnO,MgO,CaO,Na2O,K2O,P2O5,H2Ot,Composition unit,dry total,Ref#,Ref# (Repeat but for checking it copied over correctly),author,year,journal,Vol,Page,Comments,doi,title
2412,Diopside melt,Gd,Tracer,diffusion couple,1863.15,1000,,0.0223,2.59e-10,1.9e-11,55.49,,,,,18.61,25.9,,,,,wt%,100.0,Nakamura1998GCA,Nakamura1998GCA,Nakamura,1998,GCA,62,3151.0,,10.1016/s0016-7037(98)00223-3,Trace element diffusion in jadeite and diopside melts at high pressures and its geochemical implication
2413,Diopside melt,Gd,Tracer,diffusion couple,1863.15,1250,,0.0223,1.7e-10,1.5e-11,55.49,,,,,18.61,25.9,,,,,wt%,100.0,Nakamura1998GCA,Nakamura1998GCA,Nakamura,1998,GCA,62,3151.0,,10.1016/s0016-7037(98)00223-3,Trace element diffusion in jadeite and diopside melts at high pressures and its geochemical implication
2449,Jadeite melt,Dy,Tracer,diffusion couple,1673.15,750,,0.0283,4.45e-13,1.2e-14,59.45,,25.22,,,,,15.33,,,,wt%,100.0,Nakamura1998GCA,Nakamura1998GCA,Nakamura,1998,GCA,62,3151.0,,10.1016/s0016-7037(98)00223-3,Trace element diffusion in jadeite and diopside melts at high pressures and its geochemical implication
2450,Jadeite melt,Dy,Tracer,diffusion couple,1673.15,1250,,0.0283,5.4e-13,1.5e-14,59.45,,25.22,,,,,15.33,,,,wt%,100.0,Nakamura1998GCA,Nakamura1998GCA,Nakamura,1998,GCA,62,3151.0,,10.1016/s0016-7037(98)00223-3,Trace element diffusion in jadeite and diopside melts at high pressures and its geochemical implication
2451,Jadeite melt,Dy,Tracer,diffusion couple,1573.15,1500,,0.0283,1.77e-13,1e-14,59.45,,25.22,,,,,15.33,,,,wt%,100.0,Nakamura1998GCA,Nakamura1998GCA,Nakamura,1998,GCA,62,3151.0,,10.1016/s0016-7037(98)00223-3,Trace element diffusion in jadeite and diopside melts at high pressures and its geochemical implication
2452,Jadeite melt,Dy,Tracer,diffusion couple,1673.15,1500,,0.0283,8.5e-13,4e-14,59.45,,25.22,,,,,15.33,,,,wt%,100.0,Nakamura1998GCA,Nakamura1998GCA,Nakamura,1998,GCA,62,3151.0,,10.1016/s0016-7037(98)00223-3,Trace element diffusion in jadeite and diopside melts at high pressures and its geochemical implication
2453,Jadeite melt,Dy,Tracer,diffusion couple,1723.15,1500,,0.0283,1.97e-12,6e-14,59.45,,25.22,,,,,15.33,,,,wt%,100.0,Nakamura1998GCA,Nakamura1998GCA,Nakamura,1998,GCA,62,3151.0,,10.1016/s0016-7037(98)00223-3,Trace element diffusion in jadeite and diopside melts at high pressures and its geochemical implication
2454,Jadeite melt,Dy,Tracer,diffusion couple,1673.15,2000,,0.0283,2.05e-12,1.3e-13,59.45,,25.22,,,,,15.33,,,,wt%,100.0,Nakamura1998GCA,Nakamura1998GCA,Nakamura,1998,GCA,62,3151.0,,10.1016/s0016-7037(98)00223-3,Trace element diffusion in jadeite and diopside melts at high pressures and its geochemical implication
2455,Diopside melt,Dy,Tracer,diffusion couple,1863.15,1000,,0.0246,2.48e-10,1.5e-11,55.49,,,,,18.61,25.9,,,,,wt%,100.0,Nakamura1998GCA,Nakamura1998GCA,Nakamura,1998,GCA,62,3151.0,,10.1016/s0016-7037(98)00223-3,Trace element diffusion in jadeite and diopside melts at high pressures and its geochemical implication
2456,Diopside melt,Dy,Tracer,diffusion couple,1863.15,1250,,0.0246,1.46e-10,9e-12,55.49,,,,,18.61,25.9,,,,,wt%,100.0,Nakamura1998GCA,Nakamura1998GCA,Nakamura,1998,GCA,62,3151.0,,10.1016/s0016-7037(98)00223-3,Trace element diffusion in jadeite and diopside melts at high pressures and its geochemical implication
2463,Jadeite melt,Er,Tracer,diffusion couple,1673.15,750,,0.0141,4.59e-13,1.7e-14,59.45,,25.22,,,,,15.33,,,,wt%,100.0,Nakamura1998GCA,Nakamura1998GCA,Nakamura,1998,GCA,62,3151.0,,10.1016/s0016-7037(98)00223-3,Trace element diffusion in jadeite and diopside melts at high pressures and its geochemical implication
2464,Jadeite melt,Er,Tracer,diffusion couple,1673.15,1250,,0.0141,5.47e-13,1.4e-14,59.45,,25.22,,,,,15.33,,,,wt%,100.0,Nakamura1998GCA,Nakamura1998GCA,Nakamura,1998,GCA,62,3151.0,,10.1016/s0016-7037(98)00223-3,Trace element diffusion in jadeite and diopside melts at high pressures and its geochemical implication
2465,Jadeite melt,Er,Tracer,diffusion couple,1573.15,1500,,0.0141,1.69e-13,1.4e-14,59.45,,25.22,,,,,15.33,,,,wt%,100.0,Nakamura1998GCA,Nakamura1998GCA,Nakamura,1998,GCA,62,3151.0,,10.1016/s0016-7037(98)00223-3,Trace element diffusion in jadeite and diopside melts at high pressures and its geochemical implication
2466,Jadeite melt,Er,Tracer,diffusion couple,1673.15,1500,,0.0141,8.4e-13,3e-14,59.45,,25.22,,,,,15.33,,,,wt%,100.0,Nakamura1998GCA,Nakamura1998GCA,Nakamura,1998,GCA,62,3151.0,,10.1016/s0016-7037(98)00223-3,Trace element diffusion in jadeite and diopside melts at high pressures and its geochemical implication
2467,Jadeite melt,Er,Tracer,diffusion couple,1723.15,1500,,0.0141,2e-12,6e-14,59.45,,25.22,,,,,15.33,,,,wt%,100.0,Nakamura1998GCA,Nakamura1998GCA,Nakamura,1998,GCA,62,3151.0,,10.1016/s0016-7037(98)00223-3,Trace element diffusion in jadeite and diopside melts at high pressures and its geochemical implication
2468,Jadeite melt,Er,Tracer,diffusion couple,1673.15,2000,,0.0141,2e-12,1.3e-13,59.45,,25.22,,,,,15.33,,,,wt%,100.0,Nakamura1998GCA,Nakamura1998GCA,Nakamura,1998,GCA,62,3151.0,,10.1016/s0016-7037(98)00223-3,Trace element diffusion in jadeite and diopside melts at high pressures and its geochemical implication
2469,Diopside melt,Er,Tracer,diffusion couple,1863.15,1000,,0.0123,2.42e-10,1.5e-11,55.49,,,,,18.61,25.9,,,,,wt%,100.0,Nakamura1998GCA,Nakamura1998GCA,Nakamura,1998,GCA,62,3151.0,,10.1016/s0016-7037(98)00223-3,Trace element diffusion in jadeite and diopside melts at high pressures and its geochemical implication
2470,Diopside melt,Er,Tracer,diffusion couple,1863.15,1250,,0.0123,1.42e-10,7e-12,55.49,,,,,18.61,25.9,,,,,wt%,100.0,Nakamura1998GCA,Nakamura1998GCA,Nakamura,1998,GCA,62,3151.0,,10.1016/s0016-7037(98)00223-3,Trace element diffusion in jadeite and diopside melts at high pressures and its geochemical implication
2478,Jadeite melt,Yb,Tracer,diffusion couple,1673.15,750,,0.0139,4.64e-13,1.3e-14,59.45,,25.22,,,,,15.33,,,,wt%,100.0,Nakamura1998GCA,Nakamura1998GCA,Nakamura,1998,GCA,62,3151.0,,10.1016/s0016-7037(98)00223-3,Trace element diffusion in jadeite and diopside melts at high pressures and its geochemical implication
2479,Jadeite melt,Yb,Tracer,diffusion couple,1673.15,1250,,0.0139,5.05e-13,6e-15,59.45,,25.22,,,,,15.33,,,,wt%,100.0,Nakamura1998GCA,Nakamura1998GCA,Nakamura,1998,GCA,62,3151.0,,10.1016/s0016-7037(98)00223-3,Trace element diffusion in jadeite and diopside melts at high pressures and its geochemical implication
2480,Jadeite melt,Yb,Tracer,diffusion couple,1573.15,1500,,0.0139,1.59e-13,8e-15,59.45,,25.22,,,,,15.33,,,,wt%,100.0,Nakamura1998GCA,Nakamura1998GCA,Nakamura,1998,GCA,62,3151.0,,10.1016/s0016-7037(98)00223-3,Trace element diffusion in jadeite and diopside melts at high pressures and its geochemical implication
2481,Jadeite melt,Yb,Tracer,diffusion couple,1673.15,1500,,0.0139,7.4e-13,3e-14,59.45,,25.22,,,,,15.33,,,,wt%,100.0,Nakamura1998GCA,Nakamura1998GCA,Nakamura,1998,GCA,62,3151.0,,10.1016/s0016-7037(98)00223-3,Trace element diffusion in jadeite and diopside melts at high pressures and its geochemical implication
2482,Jadeite melt,Yb,Tracer,diffusion couple,1723.15,1500,,0.0139,1.85e-12,3e-14,59.45,,25.22,,,,,15.33,,,,wt%,100.0,Nakamura1998GCA,Nakamura1998GCA,Nakamura,1998,GCA,62,3151.0,,10.1016/s0016-7037(98)00223-3,Trace element diffusion in jadeite and diopside melts at high pressures and its geochemical implication
2483,Jadeite melt,Yb,Tracer,diffusion couple,1673.15,2000,,0.0139,1.87e-12,1e-13,59.45,,25.22,,,,,15.33,,,,wt%,100.0,Nakamura1998GCA,Nakamura1998GCA,Nakamura,1998,GCA,62,3151.0,,10.1016/s0016-7037(98)00223-3,Trace element diffusion in jadeite and diopside melts at high pressures and its geochemical implication
2484,Diopside melt,Yb,Tracer,diffusion couple,1863.15,1000,,0.0121,2.48e-10,1.4e-11,55.49,,,,,18.61,25.9,,,,,wt%,100.0,Nakamura1998GCA,Nakamura1998GCA,Nakamura,1998,GCA,62,3151.0,,10.1016/s0016-7037(98)00223-3,Trace element diffusion in jadeite and diopside melts at high pressures and its geochemical implication
2485,Diopside melt,Yb,Tracer,diffusion couple,1863.15,1250,,0.0121,1.57e-10,7e-12,55.49,,,,,18.61,25.9,,,,,wt%,100.0,Nakamura1998GCA,Nakamura1998GCA,Nakamura,1998,GCA,62,3151.0,,10.1016/s0016-7037(98)00223-3,Trace element diffusion in jadeite and diopside melts at high pressures and its geochemical implication
2511,Jadeite melt,Lu,Tracer,diffusion couple,1673.15,750,,0.00279,4.01e-13,1.9e-14,59.45,,25.22,,,,,15.33,,,,wt%,100.0,Nakamura1998GCA,Nakamura1998GCA,Nakamura,1998,GCA,62,3151.0,,10.1016/s0016-7037(98)00223-3,Trace element diffusion in jadeite and diopside melts at high pressures and its geochemical implication
2512,Jadeite melt,Lu,Tracer,diffusion couple,1673.15,1250,,0.00279,4.53e-13,3e-14,59.45,,25.22,,,,,15.33,,,,wt%,100.0,Nakamura1998GCA,Nakamura1998GCA,Nakamura,1998,GCA,62,3151.0,,10.1016/s0016-7037(98)00223-3,Trace element diffusion in jadeite and diopside melts at high pressures and its geochemical implication
2513,Jadeite melt,Lu,Tracer,diffusion couple,1573.15,1500,,0.00279,1.44e-13,6e-15,59.45,,25.22,,,,,15.33,,,,wt%,100.0,Nakamura1998GCA,Nakamura1998GCA,Nakamura,1998,GCA,62,3151.0,,10.1016/s0016-7037(98)00223-3,Trace element diffusion in jadeite and diopside melts at high pressures and its geochemical implication
2514,Jadeite melt,Lu,Tracer,diffusion couple,1673.15,1500,,0.00279,7e-13,1.2e-13,59.45,,25.22,,,,,15.33,,,,wt%,100.0,Nakamura1998GCA,Nakamura1998GCA,Nakamura,1998,GCA,62,3151.0,,10.1016/s0016-7037(98)00223-3,Trace element diffusion in jadeite and diopside melts at high pressures and its geochemical implication
2515,Jadeite melt,Lu,Tracer,diffusion couple,1723.15,1500,,0.00279,1.81e-12,1.1e-13,59.45,,25.22,,,,,15.33,,,,wt%,100.0,Nakamura1998GCA,Nakamura1998GCA,Nakamura,1998,GCA,62,3151.0,,10.1016/s0016-7037(98)00223-3,Trace element diffusion in jadeite and diopside melts at high pressures and its geochemical implication
2516,Jadeite melt,Lu,Tracer,diffusion couple,1673.15,2000,,0.00279,1.75e-12,7e-14,59.45,,25.22,,,,,15.33,,,,wt%,100.0,Nakamura1998GCA,Nakamura1998GCA,Nakamura,1998,GCA,62,3151.0,,10.1016/s0016-7037(98)00223-3,Trace element diffusion in jadeite and diopside melts at high pressures and its geochemical implication
2517,Diopside melt,Lu,Tracer,diffusion couple,1863.15,1000,,0.00244,2.15e-10,6e-12,55.49,,,,,18.61,25.9,,,,,wt%,100.0,Nakamura1998GCA,Nakamura1998GCA,Nakamura,1998,GCA,62,3151.0,,10.1016/s0016-7037(98)00223-3,Trace element diffusion in jadeite and diopside melts at high pressures and its geochemical implication
2518,Diopside melt,Lu,Tracer,diffusion couple,1863.15,1250,,0.00244,1.22e-10,8e-12,55.49,,,,,18.61,25.9,,,,,wt%,100.0,Nakamura1998GCA,Nakamura1998GCA,Nakamura,1998,GCA,62,3151.0,,10.1016/s0016-7037(98)00223-3,Trace element diffusion in jadeite and diopside melts at high pressures and its geochemical implication
2611,Jadeite melt,Zr,Tracer,diffusion couple,1673.15,1250,,0.0559,1.54e-13,3.8e-14,59.45,,25.22,,,,,15.33,,,,wt%,100.0,Nakamura1998GCA,Nakamura1998GCA,Nakamura,1998,GCA,62,3151.0,,10.1016/s0016-7037(98)00223-3,Trace element diffusion in jadeite and diopside melts at high pressures and its geochemical implication
2612,Jadeite melt,Zr,Tracer,diffusion couple,1673.15,1500,,0.0559,1.6e-13,5e-15,59.45,,25.22,,,,,15.33,,,,wt%,100.0,Nakamura1998GCA,Nakamura1998GCA,Nakamura,1998,GCA,62,3151.0,,10.1016/s0016-7037(98)00223-3,Trace element diffusion in jadeite and diopside melts at high pressures and its geochemical implication
2613,Jadeite melt,Zr,Tracer,diffusion couple,1673.15,2000,,0.0559,2.32e-13,1.1e-14,59.45,,25.22,,,,,15.33,,,,wt%,100.0,Nakamura1998GCA,Nakamura1998GCA,Nakamura,1998,GCA,62,3151.0,,10.1016/s0016-7037(98)00223-3,Trace element diffusion in jadeite and diopside melts at high pressures and its geochemical implication
2726,Jadeite melt,Nb,Tracer,diffusion couple,1673.15,1250,,0.0056,2.16e-13,1.5e-14,59.45,,25.22,,,,,15.33,,,,wt%,100.0,Nakamura1998GCA,Nakamura1998GCA,Nakamura,1998,GCA,62,3151.0,,10.1016/s0016-7037(98)00223-3,Trace element diffusion in jadeite and diopside melts at high pressures and its geochemical implication
2727,Jadeite melt,Nb,Tracer,diffusion couple,1673.15,1500,,0.0056,2.5e-13,8e-15,59.45,,25.22,,,,,15.33,,,,wt%,100.0,Nakamura1998GCA,Nakamura1998GCA,Nakamura,1998,GCA,62,3151.0,,10.1016/s0016-7037(98)00223-3,Trace element diffusion in jadeite and diopside melts at high pressures and its geochemical implication
2728,Jadeite melt,Nb,Tracer,diffusion couple,1673.15,2000,,0.0056,5.33e-13,2.8e-14,59.45,,25.22,,,,,15.33,,,,wt%,100.0,Nakamura1998GCA,Nakamura1998GCA,Nakamura,1998,GCA,62,3151.0,,10.1016/s0016-7037(98)00223-3,Trace element diffusion in jadeite and diopside melts at high pressures and its geochemical implication
3103,Jadeite melt,Th,Tracer,diffusion couple,1673.15,1250,,,1.8e-13,7e-15,59.45,,25.22,,,,,15.33,,,,wt%,100.0,Nakamura1998GCA,Nakamura1998GCA,Nakamura,1998,GCA,62,3151.0,,10.1016/s0016-7037(98)00223-3,Trace element diffusion in jadeite and diopside melts at high pressures and its geochemical implication
3104,Jadeite melt,Th,Tracer,diffusion couple,1673.15,1500,,,2.09e-13,9e-15,59.45,,25.22,,,,,15.33,,,,wt%,100.0,Nakamura1998GCA,Nakamura1998GCA,Nakamura,1998,GCA,62,3151.0,,10.1016/s0016-7037(98)00223-3,Trace element diffusion in jadeite and diopside melts at high pressures and its geochemical implication
3105,Jadeite melt,Th,Tracer,diffusion couple,1673.15,2000,,,3.8e-13,2.9e-14,59.45,,25.22,,,,,15.33,,,,wt%,100.0,Nakamura1998GCA,Nakamura1998GCA,Nakamura,1998,GCA,62,3151.0,,10.1016/s0016-7037(98)00223-3,Trace element diffusion in jadeite and diopside melts at high pressures and its geochemical implication
3129,Jadeite melt,U,Tracer,diffusion couple,1673.15,1250,,,2.32e-13,5e-15,59.45,,25.22,,,,,15.33,,,,wt%,100.0,Nakamura1998GCA,Nakamura1998GCA,Nakamura,1998,GCA,62,3151.0,,10.1016/s0016-7037(98)00223-3,Trace element diffusion in jadeite and diopside melts at high pressures and its geochemical implication
3130,Jadeite melt,U,Tracer,diffusion couple,1673.15,1500,,,2.47e-13,1.2e-14,59.45,,25.22,,,,,15.33,,,,wt%,100.0,Nakamura1998GCA,Nakamura1998GCA,Nakamura,1998,GCA,62,3151.0,,10.1016/s0016-7037(98)00223-3,Trace element diffusion in jadeite and diopside melts at high pressures and its geochemical implication
3131,Jadeite melt,U,Tracer,diffusion couple,1673.15,2000,,,3.7e-13,1.4e-14,59.45,,25.22,,,,,15.33,,,,wt%,100.0,Nakamura1998GCA,Nakamura1998GCA,Nakamura,1998,GCA,62,3151.0,,10.1016/s0016-7037(98)00223-3,Trace element diffusion in jadeite and diopside melts at high pressures and its geochemical implication
233,wet HA1,Rb,Tracer,diffusion couple,1373.15,500,,,3.335e-11,7.2e-12,62.09,,19.47,,,2.53,10.64,4.25,1.02,,4.9,wt%,100.0,Koepke2001GCA,Koepke2001GCA,Koepke,2001,GCA,65,1481.0,,10.1016/s0016-7037(01)00550-6,Trace element diffusion in andesitic melts: An application of synchrotron X-ray fluorescence analysis
234,wet HA1,Rb,Tracer,diffusion couple,1473.15,500,,,6.51e-11,1.335e-11,62.09,,19.47,,,2.53,10.64,4.25,1.02,,5.2,wt%,100.0,Koepke2001GCA,Koepke2001GCA,Koepke,2001,GCA,65,1481.0,,10.1016/s0016-7037(01)00550-6,Trace element diffusion in andesitic melts: An application of synchrotron X-ray fluorescence analysis
235,wet HA1,Rb,Tracer,diffusion couple,1583.15,500,,,1.49e-10,2.9e-11,62.09,,19.47,,,2.53,10.64,4.25,1.02,,5.1,wt%,100.0,Koepke2001GCA,Koepke2001GCA,Koepke,2001,GCA,65,1481.0,,10.1016/s0016-7037(01)00550-6,Trace element diffusion in andesitic melts: An application of synchrotron X-ray fluorescence analysis
236,wet HA1,Rb,Tracer,diffusion couple,1673.15,500,,,2.51e-10,4.7e-11,62.09,,19.47,,,2.53,10.64,4.25,1.02,,4.5,wt%,100.0,Koepke2001GCA,Koepke2001GCA,Koepke,2001,GCA,65,1481.0,,10.1016/s0016-7037(01)00550-6,Trace element diffusion in andesitic melts: An application of synchrotron X-ray fluorescence analysis
237,HA1 (haploandesite),Rb,Tracer,diffusion couple,1673.15,500,,,8.949999999999999e-12,1.7e-12,61.81,,19.48,,,2.51,10.82,4.3,1.03,,0.06,wt%,99.95,Koepke2001GCA,Koepke2001GCA,Koepke,2001,GCA,65,1481.0,,10.1016/s0016-7037(01)00550-6,Trace element diffusion in andesitic melts: An application of synchrotron X-ray fluorescence analysis
825,wet HA1,Ba,Tracer,diffusion couple,1373.15,500,,,1.515e-11,4.6e-12,62.09,,19.47,,,2.53,10.64,4.25,1.02,,4.9,wt%,100.0,Koepke2001GCA,Koepke2001GCA,Koepke,2001,GCA,65,1481.0,,10.1016/s0016-7037(01)00550-6,Trace element diffusion in andesitic melts: An application of synchrotron X-ray fluorescence analysis
826,wet HA1,Ba,Tracer,diffusion couple,1473.15,500,,,3.389999999999999e-11,9.85e-12,62.09,,19.47,,,2.53,10.64,4.25,1.02,,5.2,wt%,100.0,Koepke2001GCA,Koepke2001GCA,Koepke,2001,GCA,65,1481.0,,10.1016/s0016-7037(01)00550-6,Trace element diffusion in andesitic melts: An application of synchrotron X-ray fluorescence analysis
827,wet HA1,Ba,Tracer,diffusion couple,1583.15,500,,,8e-11,2.24e-11,62.09,,19.47,,,2.53,10.64,4.25,1.02,,5.1,wt%,100.0,Koepke2001GCA,Koepke2001GCA,Koepke,2001,GCA,65,1481.0,,10.1016/s0016-7037(01)00550-6,Trace element diffusion in andesitic melts: An application of synchrotron X-ray fluorescence analysis
828,wet HA1,Ba,Tracer,diffusion couple,1673.15,500,,,1.33e-10,3.6e-11,62.09,,19.47,,,2.53,10.64,4.25,1.02,,4.5,wt%,100.0,Koepke2001GCA,Koepke2001GCA,Koepke,2001,GCA,65,1481.0,,10.1016/s0016-7037(01)00550-6,Trace element diffusion in andesitic melts: An application of synchrotron X-ray fluorescence analysis
829,HA1 (haploandesite),Ba,Tracer,diffusion couple,1673.15,500,,,5.45e-12,1.5e-12,61.81,,19.48,,,2.51,10.82,4.3,1.03,,0.06,wt%,99.95,Koepke2001GCA,Koepke2001GCA,Koepke,2001,GCA,65,1481.0,,10.1016/s0016-7037(01)00550-6,Trace element diffusion in andesitic melts: An application of synchrotron X-ray fluorescence analysis
1529,wet HA1,Sb,Tracer,diffusion couple,1373.15,500,,,2.215e-11,4.95e-12,62.09,,19.47,,,2.53,10.64,4.25,1.02,,4.9,wt%,100.0,Koepke2001GCA,Koepke2001GCA,Koepke,2001,GCA,65,1481.0,,10.1016/s0016-7037(01)00550-6,Trace element diffusion in andesitic melts: An application of synchrotron X-ray fluorescence analysis
1530,wet HA1,Sb,Tracer,diffusion couple,1473.15,500,,,4.88e-11,1.025e-11,62.09,,19.47,,,2.53,10.64,4.25,1.02,,5.2,wt%,100.0,Koepke2001GCA,Koepke2001GCA,Koepke,2001,GCA,65,1481.0,,10.1016/s0016-7037(01)00550-6,Trace element diffusion in andesitic melts: An application of synchrotron X-ray fluorescence analysis
1531,wet HA1,Sb,Tracer,diffusion couple,1583.15,500,,,1.22e-10,2.4e-11,62.09,,19.47,,,2.53,10.64,4.25,1.02,,5.1,wt%,100.0,Koepke2001GCA,Koepke2001GCA,Koepke,2001,GCA,65,1481.0,,10.1016/s0016-7037(01)00550-6,Trace element diffusion in andesitic melts: An application of synchrotron X-ray fluorescence analysis
1532,wet HA1,Sb,Tracer,diffusion couple,1673.15,500,,,1.78e-10,3.4e-11,62.09,,19.47,,,2.53,10.64,4.25,1.02,,4.5,wt%,100.0,Koepke2001GCA,Koepke2001GCA,Koepke,2001,GCA,65,1481.0,,10.1016/s0016-7037(01)00550-6,Trace element diffusion in andesitic melts: An application of synchrotron X-ray fluorescence analysis
1533,HA1 (haploandesite),Sb,Tracer,diffusion couple,1673.15,500,,,1.265e-11,2.45e-12,61.81,,19.48,,,2.51,10.82,4.3,1.03,,0.06,wt%,99.95,Koepke2001GCA,Koepke2001GCA,Koepke,2001,GCA,65,1481.0,,10.1016/s0016-7037(01)00550-6,Trace element diffusion in andesitic melts: An application of synchrotron X-ray fluorescence analysis
2064,wet HA1,Y,Tracer,diffusion couple,1373.15,500,,,2.9e-12,7e-13,62.09,,19.47,,,2.53,10.64,4.25,1.02,,4.9,wt%,100.0,Koepke2001GCA,Koepke2001GCA,Koepke,2001,GCA,65,1481.0,,10.1016/s0016-7037(01)00550-6,Trace element diffusion in andesitic melts: An application of synchrotron X-ray fluorescence analysis
2065,wet HA1,Y,Tracer,diffusion couple,1473.15,500,,,7.749999999999999e-12,1.9e-12,62.09,,19.47,,,2.53,10.64,4.25,1.02,,5.2,wt%,100.0,Koepke2001GCA,Koepke2001GCA,Koepke,2001,GCA,65,1481.0,,10.1016/s0016-7037(01)00550-6,Trace element diffusion in andesitic melts: An application of synchrotron X-ray fluorescence analysis
2066,wet HA1,Y,Tracer,diffusion couple,1583.15,500,,,2.16e-11,4.9e-12,62.09,,19.47,,,2.53,10.64,4.25,1.02,,5.1,wt%,100.0,Koepke2001GCA,Koepke2001GCA,Koepke,2001,GCA,65,1481.0,,10.1016/s0016-7037(01)00550-6,Trace element diffusion in andesitic melts: An application of synchrotron X-ray fluorescence analysis
2067,wet HA1,Y,Tracer,diffusion couple,1673.15,500,,,4.46e-11,9.7e-12,62.09,,19.47,,,2.53,10.64,4.25,1.02,,4.5,wt%,100.0,Koepke2001GCA,Koepke2001GCA,Koepke,2001,GCA,65,1481.0,,10.1016/s0016-7037(01)00550-6,Trace element diffusion in andesitic melts: An application of synchrotron X-ray fluorescence analysis
2068,HA1 (haploandesite),Y,Tracer,diffusion couple,1673.15,500,,,1.46e-12,3.2e-13,61.81,,19.48,,,2.51,10.82,4.3,1.03,,0.06,wt%,99.95,Koepke2001GCA,Koepke2001GCA,Koepke,2001,GCA,65,1481.0,,10.1016/s0016-7037(01)00550-6,Trace element diffusion in andesitic melts: An application of synchrotron X-ray fluorescence analysis
2113,wet HA1,La,Tracer,diffusion couple,1473.15,500,,,9.7e-12,3e-12,62.09,,19.47,,,2.53,10.64,4.25,1.02,,5.2,wt%,100.0,Koepke2001GCA,Koepke2001GCA,Koepke,2001,GCA,65,1481.0,,10.1016/s0016-7037(01)00550-6,Trace element diffusion in andesitic melts: An application of synchrotron X-ray fluorescence analysis
2114,wet HA1,La,Tracer,diffusion couple,1583.15,500,,,2.72e-11,8e-12,62.09,,19.47,,,2.53,10.64,4.25,1.02,,5.1,wt%,100.0,Koepke2001GCA,Koepke2001GCA,Koepke,2001,GCA,65,1481.0,,10.1016/s0016-7037(01)00550-6,Trace element diffusion in andesitic melts: An application of synchrotron X-ray fluorescence analysis
2115,wet HA1,La,Tracer,diffusion couple,1373.15,500,,,3.85e-12,1.25e-12,62.09,,19.47,,,2.53,10.64,4.25,1.02,,4.9,wt%,100.0,Koepke2001GCA,Koepke2001GCA,Koepke,2001,GCA,65,1481.0,,10.1016/s0016-7037(01)00550-6,Trace element diffusion in andesitic melts: An application of synchrotron X-ray fluorescence analysis
2116,wet HA1,La,Tracer,diffusion couple,1673.15,500,,,5.52e-11,1.58e-11,62.09,,19.47,,,2.53,10.64,4.25,1.02,,4.5,wt%,100.0,Koepke2001GCA,Koepke2001GCA,Koepke,2001,GCA,65,1481.0,,10.1016/s0016-7037(01)00550-6,Trace element diffusion in andesitic melts: An application of synchrotron X-ray fluorescence analysis
2117,HA1 (haploandesite),La,Tracer,diffusion couple,1673.15,500,,,1.825e-12,5.2e-13,61.81,,19.48,,,2.51,10.82,4.3,1.03,,0.06,wt%,99.95,Koepke2001GCA,Koepke2001GCA,Koepke,2001,GCA,65,1481.0,,10.1016/s0016-7037(01)00550-6,Trace element diffusion in andesitic melts: An application of synchrotron X-ray fluorescence analysis
2245,wet HA1,Nd,Tracer,diffusion couple,1373.15,500,,,4.1e-12,1.35e-12,62.09,,19.47,,,2.53,10.64,4.25,1.02,,4.9,wt%,100.0,Koepke2001GCA,Koepke2001GCA,Koepke,2001,GCA,65,1481.0,,10.1016/s0016-7037(01)00550-6,Trace element diffusion in andesitic melts: An application of synchrotron X-ray fluorescence analysis
2246,wet HA1,Nd,Tracer,diffusion couple,1473.15,500,,,1.14e-11,3.55e-12,62.09,,19.47,,,2.53,10.64,4.25,1.02,,5.2,wt%,100.0,Koepke2001GCA,Koepke2001GCA,Koepke,2001,GCA,65,1481.0,,10.1016/s0016-7037(01)00550-6,Trace element diffusion in andesitic melts: An application of synchrotron X-ray fluorescence analysis
2247,wet HA1,Nd,Tracer,diffusion couple,1583.15,500,,,2.93e-11,8.6e-12,62.09,,19.47,,,2.53,10.64,4.25,1.02,,5.1,wt%,100.0,Koepke2001GCA,Koepke2001GCA,Koepke,2001,GCA,65,1481.0,,10.1016/s0016-7037(01)00550-6,Trace element diffusion in andesitic melts: An application of synchrotron X-ray fluorescence analysis
2248,wet HA1,Nd,Tracer,diffusion couple,1673.15,500,,,5.81e-11,1.66e-11,62.09,,19.47,,,2.53,10.64,4.25,1.02,,4.5,wt%,100.0,Koepke2001GCA,Koepke2001GCA,Koepke,2001,GCA,65,1481.0,,10.1016/s0016-7037(01)00550-6,Trace element diffusion in andesitic melts: An application of synchrotron X-ray fluorescence analysis
2249,HA1 (haploandesite),Nd,Tracer,diffusion couple,1673.15,500,,,2.4e-12,7e-13,61.81,,19.48,,,2.51,10.82,4.3,1.03,,0.06,wt%,99.95,Koepke2001GCA,Koepke2001GCA,Koepke,2001,GCA,65,1481.0,,10.1016/s0016-7037(01)00550-6,Trace element diffusion in andesitic melts: An application of synchrotron X-ray fluorescence analysis
2295,wet HA1,Sm,Tracer,diffusion couple,1373.15,500,,,3.45e-12,1.15e-12,62.09,,19.47,,,2.53,10.64,4.25,1.02,,4.9,wt%,100.0,Koepke2001GCA,Koepke2001GCA,Koepke,2001,GCA,65,1481.0,,10.1016/s0016-7037(01)00550-6,Trace element diffusion in andesitic melts: An application of synchrotron X-ray fluorescence analysis
2296,wet HA1,Sm,Tracer,diffusion couple,1473.15,500,,,8.8e-12,2.75e-12,62.09,,19.47,,,2.53,10.64,4.25,1.02,,5.2,wt%,100.0,Koepke2001GCA,Koepke2001GCA,Koepke,2001,GCA,65,1481.0,,10.1016/s0016-7037(01)00550-6,Trace element diffusion in andesitic melts: An application of synchrotron X-ray fluorescence analysis
2297,wet HA1,Sm,Tracer,diffusion couple,1583.15,500,,,2.61e-11,7.8e-12,62.09,,19.47,,,2.53,10.64,4.25,1.02,,5.1,wt%,100.0,Koepke2001GCA,Koepke2001GCA,Koepke,2001,GCA,65,1481.0,,10.1016/s0016-7037(01)00550-6,Trace element diffusion in andesitic melts: An application of synchrotron X-ray fluorescence analysis
2298,wet HA1,Sm,Tracer,diffusion couple,1673.15,500,,,5.36e-11,1.55e-11,62.09,,19.47,,,2.53,10.64,4.25,1.02,,4.5,wt%,100.0,Koepke2001GCA,Koepke2001GCA,Koepke,2001,GCA,65,1481.0,,10.1016/s0016-7037(01)00550-6,Trace element diffusion in andesitic melts: An application of synchrotron X-ray fluorescence analysis
2299,HA1 (haploandesite),Sm,Tracer,diffusion couple,1673.15,500,,,1.655e-12,4.8e-13,61.81,,19.48,,,2.51,10.82,4.3,1.03,,0.06,wt%,99.95,Koepke2001GCA,Koepke2001GCA,Koepke,2001,GCA,65,1481.0,,10.1016/s0016-7037(01)00550-6,Trace element diffusion in andesitic melts: An application of synchrotron X-ray fluorescence analysis
2373,wet HA1,Eu,Tracer,diffusion couple,1373.15,500,,,4.15e-12,1.3e-12,62.09,,19.47,,,2.53,10.64,4.25,1.02,,4.9,wt%,100.0,Koepke2001GCA,Koepke2001GCA,Koepke,2001,GCA,65,1481.0,,10.1016/s0016-7037(01)00550-6,Trace element diffusion in andesitic melts: An application of synchrotron X-ray fluorescence analysis
2374,wet HA1,Eu,Tracer,diffusion couple,1473.15,500,,,1.255e-11,3.85e-12,62.09,,19.47,,,2.53,10.64,4.25,1.02,,5.2,wt%,100.0,Koepke2001GCA,Koepke2001GCA,Koepke,2001,GCA,65,1481.0,,10.1016/s0016-7037(01)00550-6,Trace element diffusion in andesitic melts: An application of synchrotron X-ray fluorescence analysis
2375,wet HA1,Eu,Tracer,diffusion couple,1583.15,500,,,3.29e-11,9.6e-12,62.09,,19.47,,,2.53,10.64,4.25,1.02,,5.1,wt%,100.0,Koepke2001GCA,Koepke2001GCA,Koepke,2001,GCA,65,1481.0,,10.1016/s0016-7037(01)00550-6,Trace element diffusion in andesitic melts: An application of synchrotron X-ray fluorescence analysis
2376,wet HA1,Eu,Tracer,diffusion couple,1673.15,500,,,5.16e-11,1.47e-11,62.09,,19.47,,,2.53,10.64,4.25,1.02,,4.5,wt%,100.0,Koepke2001GCA,Koepke2001GCA,Koepke,2001,GCA,65,1481.0,,10.1016/s0016-7037(01)00550-6,Trace element diffusion in andesitic melts: An application of synchrotron X-ray fluorescence analysis
2377,HA1 (haploandesite),Eu,Tracer,diffusion couple,1673.15,500,,,6.449999999999999e-12,1.85e-12,61.81,,19.48,,,2.51,10.82,4.3,1.03,,0.06,wt%,99.95,Koepke2001GCA,Koepke2001GCA,Koepke,2001,GCA,65,1481.0,,10.1016/s0016-7037(01)00550-6,Trace element diffusion in andesitic melts: An application of synchrotron X-ray fluorescence analysis
2414,wet HA1,Gd,Tracer,diffusion couple,1373.15,500,,,3.4e-12,1.1e-12,62.09,,19.47,,,2.53,10.64,4.25,1.02,,4.9,wt%,100.0,Koepke2001GCA,Koepke2001GCA,Koepke,2001,GCA,65,1481.0,,10.1016/s0016-7037(01)00550-6,Trace element diffusion in andesitic melts: An application of synchrotron X-ray fluorescence analysis
2415,wet HA1,Gd,Tracer,diffusion couple,1473.15,500,,,7.949999999999999e-12,2.4e-12,62.09,,19.47,,,2.53,10.64,4.25,1.02,,5.2,wt%,100.0,Koepke2001GCA,Koepke2001GCA,Koepke,2001,GCA,65,1481.0,,10.1016/s0016-7037(01)00550-6,Trace element diffusion in andesitic melts: An application of synchrotron X-ray fluorescence analysis
2416,wet HA1,Gd,Tracer,diffusion couple,1583.15,500,,,2.16e-11,6.3e-12,62.09,,19.47,,,2.53,10.64,4.25,1.02,,5.1,wt%,100.0,Koepke2001GCA,Koepke2001GCA,Koepke,2001,GCA,65,1481.0,,10.1016/s0016-7037(01)00550-6,Trace element diffusion in andesitic melts: An application of synchrotron X-ray fluorescence analysis
2417,wet HA1,Gd,Tracer,diffusion couple,1673.15,500,,,4.5e-11,1.27e-11,62.09,,19.47,,,2.53,10.64,4.25,1.02,,4.5,wt%,100.0,Koepke2001GCA,Koepke2001GCA,Koepke,2001,GCA,65,1481.0,,10.1016/s0016-7037(01)00550-6,Trace element diffusion in andesitic melts: An application of synchrotron X-ray fluorescence analysis
2418,HA1 (haploandesite),Gd,Tracer,diffusion couple,1673.15,500,,,1.43e-12,4.1e-13,61.81,,19.48,,,2.51,10.82,4.3,1.03,,0.06,wt%,99.95,Koepke2001GCA,Koepke2001GCA,Koepke,2001,GCA,65,1481.0,,10.1016/s0016-7037(01)00550-6,Trace element diffusion in andesitic melts: An application of synchrotron X-ray fluorescence analysis
2458,wet HA1,Er,Tracer,diffusion couple,1373.15,500,,,3.25e-12,1.7e-12,62.09,,19.47,,,2.53,10.64,4.25,1.02,,4.9,wt%,100.0,Koepke2001GCA,Koepke2001GCA,Koepke,2001,GCA,65,1481.0,,10.1016/s0016-7037(01)00550-6,Trace element diffusion in andesitic melts: An application of synchrotron X-ray fluorescence analysis
2459,wet HA1,Er,Tracer,diffusion couple,1473.15,500,,,1e-11,5.1e-12,62.09,,19.47,,,2.53,10.64,4.25,1.02,,5.2,wt%,100.0,Koepke2001GCA,Koepke2001GCA,Koepke,2001,GCA,65,1481.0,,10.1016/s0016-7037(01)00550-6,Trace element diffusion in andesitic melts: An application of synchrotron X-ray fluorescence analysis
2460,wet HA1,Er,Tracer,diffusion couple,1583.15,500,,,1.81e-11,9e-12,62.09,,19.47,,,2.53,10.64,4.25,1.02,,5.1,wt%,100.0,Koepke2001GCA,Koepke2001GCA,Koepke,2001,GCA,65,1481.0,,10.1016/s0016-7037(01)00550-6,Trace element diffusion in andesitic melts: An application of synchrotron X-ray fluorescence analysis
2461,wet HA1,Er,Tracer,diffusion couple,1673.15,500,,,3.65e-11,1.78e-11,62.09,,19.47,,,2.53,10.64,4.25,1.02,,4.5,wt%,100.0,Koepke2001GCA,Koepke2001GCA,Koepke,2001,GCA,65,1481.0,,10.1016/s0016-7037(01)00550-6,Trace element diffusion in andesitic melts: An application of synchrotron X-ray fluorescence analysis
2462,HA1 (haploandesite),Er,Tracer,diffusion couple,1673.15,500,,,1.5e-12,7.3e-13,61.81,,19.48,,,2.51,10.82,4.3,1.03,,0.06,wt%,99.95,Koepke2001GCA,Koepke2001GCA,Koepke,2001,GCA,65,1481.0,,10.1016/s0016-7037(01)00550-6,Trace element diffusion in andesitic melts: An application of synchrotron X-ray fluorescence analysis
2486,wet HA1,Yb,Tracer,diffusion couple,1373.15,500,,,2.6e-12,1.4e-12,62.09,,19.47,,,2.53,10.64,4.25,1.02,,4.9,wt%,100.0,Koepke2001GCA,Koepke2001GCA,Koepke,2001,GCA,65,1481.0,,10.1016/s0016-7037(01)00550-6,Trace element diffusion in andesitic melts: An application of synchrotron X-ray fluorescence analysis
2487,wet HA1,Yb,Tracer,diffusion couple,1473.15,500,,,1.02e-11,5.4e-12,62.09,,19.47,,,2.53,10.64,4.25,1.02,,5.2,wt%,100.0,Koepke2001GCA,Koepke2001GCA,Koepke,2001,GCA,65,1481.0,,10.1016/s0016-7037(01)00550-6,Trace element diffusion in andesitic melts: An application of synchrotron X-ray fluorescence analysis
2488,wet HA1,Yb,Tracer,diffusion couple,1583.15,500,,,1.91e-11,9.8e-12,62.09,,19.47,,,2.53,10.64,4.25,1.02,,5.1,wt%,100.0,Koepke2001GCA,Koepke2001GCA,Koepke,2001,GCA,65,1481.0,,10.1016/s0016-7037(01)00550-6,Trace element diffusion in andesitic melts: An application of synchrotron X-ray fluorescence analysis
2489,wet HA1,Yb,Tracer,diffusion couple,1673.15,500,,,5.2e-11,2.61e-11,62.09,,19.47,,,2.53,10.64,4.25,1.02,,4.5,wt%,100.0,Koepke2001GCA,Koepke2001GCA,Koepke,2001,GCA,65,1481.0,,10.1016/s0016-7037(01)00550-6,Trace element diffusion in andesitic melts: An application of synchrotron X-ray fluorescence analysis
2623,wet HA1,Zr,Tracer,diffusion couple,1373.15,500,,,9.1e-13,2.65e-13,62.09,,19.47,,,2.53,10.64,4.25,1.02,,4.9,wt%,100.0,Koepke2001GCA,Koepke2001GCA,Koepke,2001,GCA,65,1481.0,,10.1016/s0016-7037(01)00550-6,Trace element diffusion in andesitic melts: An application of synchrotron X-ray fluorescence analysis
2624,wet HA1,Zr,Tracer,diffusion couple,1473.15,500,,,2.7e-12,7e-13,62.09,,19.47,,,2.53,10.64,4.25,1.02,,5.2,wt%,100.0,Koepke2001GCA,Koepke2001GCA,Koepke,2001,GCA,65,1481.0,,10.1016/s0016-7037(01)00550-6,Trace element diffusion in andesitic melts: An application of synchrotron X-ray fluorescence analysis
2625,wet HA1,Zr,Tracer,diffusion couple,1583.15,500,,,8.3e-12,2.1e-12,62.09,,19.47,,,2.53,10.64,4.25,1.02,,5.1,wt%,100.0,Koepke2001GCA,Koepke2001GCA,Koepke,2001,GCA,65,1481.0,,10.1016/s0016-7037(01)00550-6,Trace element diffusion in andesitic melts: An application of synchrotron X-ray fluorescence analysis
2626,wet HA1,Zr,Tracer,diffusion couple,1673.15,500,,,1.74e-11,4.3e-12,62.09,,19.47,,,2.53,10.64,4.25,1.02,,4.5,wt%,100.0,Koepke2001GCA,Koepke2001GCA,Koepke,2001,GCA,65,1481.0,,10.1016/s0016-7037(01)00550-6,Trace element diffusion in andesitic melts: An application of synchrotron X-ray fluorescence analysis
2627,HA1 (haploandesite),Zr,Tracer,diffusion couple,1673.15,500,,,4.95e-13,1.2e-13,61.81,,19.48,,,2.51,10.82,4.3,1.03,,0.06,wt%,99.95,Koepke2001GCA,Koepke2001GCA,Koepke,2001,GCA,65,1481.0,,10.1016/s0016-7037(01)00550-6,Trace element diffusion in andesitic melts: An application of synchrotron X-ray fluorescence analysis
2698,wet HA1,Hf,Tracer,diffusion couple,1373.15,500,,,9.6e-13,5.3e-13,62.09,,19.47,,,2.53,10.64,4.25,1.02,,4.9,wt%,100.0,Koepke2001GCA,Koepke2001GCA,Koepke,2001,GCA,65,1481.0,,10.1016/s0016-7037(01)00550-6,Trace element diffusion in andesitic melts: An application of synchrotron X-ray fluorescence analysis
2699,wet HA1,Hf,Tracer,diffusion couple,1473.15,500,,,3.8e-12,2e-12,62.09,,19.47,,,2.53,10.64,4.25,1.02,,5.2,wt%,100.0,Koepke2001GCA,Koepke2001GCA,Koepke,2001,GCA,65,1481.0,,10.1016/s0016-7037(01)00550-6,Trace element diffusion in andesitic melts: An application of synchrotron X-ray fluorescence analysis
2700,wet HA1,Hf,Tracer,diffusion couple,1583.15,500,,,7.8e-12,4.1e-12,62.09,,19.47,,,2.53,10.64,4.25,1.02,,5.1,wt%,100.0,Koepke2001GCA,Koepke2001GCA,Koepke,2001,GCA,65,1481.0,,10.1016/s0016-7037(01)00550-6,Trace element diffusion in andesitic melts: An application of synchrotron X-ray fluorescence analysis
2701,wet HA1,Hf,Tracer,diffusion couple,1673.15,500,,,1.51e-11,7.7e-12,62.09,,19.47,,,2.53,10.64,4.25,1.02,,4.5,wt%,100.0,Koepke2001GCA,Koepke2001GCA,Koepke,2001,GCA,65,1481.0,,10.1016/s0016-7037(01)00550-6,Trace element diffusion in andesitic melts: An application of synchrotron X-ray fluorescence analysis
2738,wet HA1,Nb,Tracer,diffusion couple,1373.15,500,,,1.55e-12,4.3e-13,62.09,,19.47,,,2.53,10.64,4.25,1.02,,4.9,wt%,100.0,Koepke2001GCA,Koepke2001GCA,Koepke,2001,GCA,65,1481.0,,10.1016/s0016-7037(01)00550-6,Trace element diffusion in andesitic melts: An application of synchrotron X-ray fluorescence analysis
2739,wet HA1,Nb,Tracer,diffusion couple,1473.15,500,,,4.25e-12,1.1e-12,62.09,,19.47,,,2.53,10.64,4.25,1.02,,5.2,wt%,100.0,Koepke2001GCA,Koepke2001GCA,Koepke,2001,GCA,65,1481.0,,10.1016/s0016-7037(01)00550-6,Trace element diffusion in andesitic melts: An application of synchrotron X-ray fluorescence analysis
2740,wet HA1,Nb,Tracer,diffusion couple,1583.15,500,,,1.16e-11,2.9e-12,62.09,,19.47,,,2.53,10.64,4.25,1.02,,5.1,wt%,100.0,Koepke2001GCA,Koepke2001GCA,Koepke,2001,GCA,65,1481.0,,10.1016/s0016-7037(01)00550-6,Trace element diffusion in andesitic melts: An application of synchrotron X-ray fluorescence analysis
2741,wet HA1,Nb,Tracer,diffusion couple,1673.15,500,,,2.39e-11,5.57e-11,62.09,,19.47,,,2.53,10.64,4.25,1.02,,4.5,wt%,100.0,Koepke2001GCA,Koepke2001GCA,Koepke,2001,GCA,65,1481.0,,10.1016/s0016-7037(01)00550-6,Trace element diffusion in andesitic melts: An application of synchrotron X-ray fluorescence analysis
2742,HA1 (haploandesite),Nb,Tracer,diffusion couple,1673.15,500,,,7.45e-13,1.8e-13,61.81,,19.48,,,2.51,10.82,4.3,1.03,,0.06,wt%,99.95,Koepke2001GCA,Koepke2001GCA,Koepke,2001,GCA,65,1481.0,,10.1016/s0016-7037(01)00550-6,Trace element diffusion in andesitic melts: An application of synchrotron X-ray fluorescence analysis
2773,wet HA1,Cr,Tracer,diffusion couple,1373.15,500,,,2.2e-12,8.5e-13,62.09,,19.47,,,2.53,10.64,4.25,1.02,,4.9,wt%,100.0,Koepke2001GCA,Koepke2001GCA,Koepke,2001,GCA,65,1481.0,,10.1016/s0016-7037(01)00550-6,Trace element diffusion in andesitic melts: An application of synchrotron X-ray fluorescence analysis
2774,wet HA1,Cr,Tracer,diffusion couple,1473.15,500,,,7.25e-12,2.55e-12,62.09,,19.47,,,2.53,10.64,4.25,1.02,,5.2,wt%,100.0,Koepke2001GCA,Koepke2001GCA,Koepke,2001,GCA,65,1481.0,,10.1016/s0016-7037(01)00550-6,Trace element diffusion in andesitic melts: An application of synchrotron X-ray fluorescence analysis
2775,wet HA1,Cr,Tracer,diffusion couple,1583.15,500,,,4.37e-11,1.47e-11,62.09,,19.47,,,2.53,10.64,4.25,1.02,,5.1,wt%,100.0,Koepke2001GCA,Koepke2001GCA,Koepke,2001,GCA,65,1481.0,,10.1016/s0016-7037(01)00550-6,Trace element diffusion in andesitic melts: An application of synchrotron X-ray fluorescence analysis
2776,wet HA1,Cr,Tracer,diffusion couple,1673.15,500,,,6.26e-11,2.03e-11,62.09,,19.47,,,2.53,10.64,4.25,1.02,,4.5,wt%,100.0,Koepke2001GCA,Koepke2001GCA,Koepke,2001,GCA,65,1481.0,,10.1016/s0016-7037(01)00550-6,Trace element diffusion in andesitic melts: An application of synchrotron X-ray fluorescence analysis
2777,HA1 (haploandesite),Cr,Tracer,diffusion couple,1673.15,500,,,9.45e-12,3.05e-12,61.81,,19.48,,,2.51,10.82,4.3,1.03,,0.06,wt%,99.95,Koepke2001GCA,Koepke2001GCA,Koepke,2001,GCA,65,1481.0,,10.1016/s0016-7037(01)00550-6,Trace element diffusion in andesitic melts: An application of synchrotron X-ray fluorescence analysis
2918,wet HA1,Fe,Tracer,diffusion couple,1373.15,500,,,8.6e-12,2.5e-12,62.09,,19.47,,,2.53,10.64,4.25,1.02,,4.9,wt%,100.0,Koepke2001GCA,Koepke2001GCA,Koepke,2001,GCA,65,1481.0,,10.1016/s0016-7037(01)00550-6,Trace element diffusion in andesitic melts: An application of synchrotron X-ray fluorescence analysis
2919,wet HA1,Fe,Tracer,diffusion couple,1473.15,500,,,1.895e-11,5.4e-12,62.09,,19.47,,,2.53,10.64,4.25,1.02,,5.2,wt%,100.0,Koepke2001GCA,Koepke2001GCA,Koepke,2001,GCA,65,1481.0,,10.1016/s0016-7037(01)00550-6,Trace element diffusion in andesitic melts: An application of synchrotron X-ray fluorescence analysis
2920,wet HA1,Fe,Tracer,diffusion couple,1583.15,500,,,9.16e-11,2.29e-11,62.09,,19.47,,,2.53,10.64,4.25,1.02,,5.1,wt%,100.0,Koepke2001GCA,Koepke2001GCA,Koepke,2001,GCA,65,1481.0,,10.1016/s0016-7037(01)00550-6,Trace element diffusion in andesitic melts: An application of synchrotron X-ray fluorescence analysis
2987,wet HA1,Ni,Tracer,diffusion couple,1373.15,500,,,4.2e-12,1.4e-12,62.09,,19.47,,,2.53,10.64,4.25,1.02,,4.9,wt%,100.0,Koepke2001GCA,Koepke2001GCA,Koepke,2001,GCA,65,1481.0,,10.1016/s0016-7037(01)00550-6,Trace element diffusion in andesitic melts: An application of synchrotron X-ray fluorescence analysis
2988,wet HA1,Ni,Tracer,diffusion couple,1473.15,500,,,8.949999999999999e-12,2.95e-12,62.09,,19.47,,,2.53,10.64,4.25,1.02,,5.2,wt%,100.0,Koepke2001GCA,Koepke2001GCA,Koepke,2001,GCA,65,1481.0,,10.1016/s0016-7037(01)00550-6,Trace element diffusion in andesitic melts: An application of synchrotron X-ray fluorescence analysis
2989,wet HA1,Ni,Tracer,diffusion couple,1583.15,500,,,3.46e-11,1.09e-11,62.09,,19.47,,,2.53,10.64,4.25,1.02,,5.1,wt%,100.0,Koepke2001GCA,Koepke2001GCA,Koepke,2001,GCA,65,1481.0,,10.1016/s0016-7037(01)00550-6,Trace element diffusion in andesitic melts: An application of synchrotron X-ray fluorescence analysis
2990,wet HA1,Ni,Tracer,diffusion couple,1673.15,500,,,6.63e-11,2.01e-11,62.09,,19.47,,,2.53,10.64,4.25,1.02,,4.5,wt%,100.0,Koepke2001GCA,Koepke2001GCA,Koepke,2001,GCA,65,1481.0,,10.1016/s0016-7037(01)00550-6,Trace element diffusion in andesitic melts: An application of synchrotron X-ray fluorescence analysis
3011,wet HA1,Zn,Tracer,diffusion couple,1373.15,500,,,1.08e-11,3.55e-12,62.09,,19.47,,,2.53,10.64,4.25,1.02,,4.9,wt%,100.0,Koepke2001GCA,Koepke2001GCA,Koepke,2001,GCA,65,1481.0,,10.1016/s0016-7037(01)00550-6,Trace element diffusion in andesitic melts: An application of synchrotron X-ray fluorescence analysis
3012,wet HA1,Zn,Tracer,diffusion couple,1473.15,500,,,3.135e-11,9.800000000000001e-12,62.09,,19.47,,,2.53,10.64,4.25,1.02,,5.2,wt%,100.0,Koepke2001GCA,Koepke2001GCA,Koepke,2001,GCA,65,1481.0,,10.1016/s0016-7037(01)00550-6,Trace element diffusion in andesitic melts: An application of synchrotron X-ray fluorescence analysis
