Repository: SatanuG/ad_hoc_information_extraction

## Toward Reliable Ad-hoc Scientific Information Extraction: A Case Study on Two Materials Datasets

Citation: 
```
@article{ghosh2024toward,
  title={Toward Reliable Ad-hoc Scientific Information Extraction: A Case Study on Two Materials Datasets},
  author={Ghosh, Satanu and Brodnik, Neal R and Frey, Carolina and Holgate, Collin and Pollock, Tresa M and Daly, Samantha and Carton, Samuel},
  journal={arXiv preprint arXiv:2406.05348},
  year={2024}
}
```
Paper link: https://arxiv.org/abs/2406.05348

MPEA dataset link: https://doi.org/10.6084/m9.figshare.12804137

Diffusion dataset link: https://tinyurl.com/diffusion-data

File: diffusion/Diffusion_Data_filtered.csv (part 8 of 20)
Entry#,melt,diffusing species,type of diffusion,type of experiment,T(K),P(MPa),PH2O(Mpa),C range(wt%),D(m2/s),1s error,SiO2,TiO2,Al2O3,FeOt,MnO,MgO,CaO,Na2O,K2O,P2O5,H2Ot,Composition unit,dry total,Ref#,Ref# (Repeat but for checking it copied over correctly),author,year,journal,Vol,Page,Comments,doi,title
818,HR7 (HPG8),Ba,Tracer,diffusion couple,1773.15,0.1,,0.07625,2.511886431509573e-12,1.272443095547349e-12,79.425,,11.64,,,,,4.77,4.165,,,wt%,100.0,Mungall1999GCA,Mungall1999GCA,Mungall,1999,GCA,63,2599.0,,10.1016/s0016-7037(99)00209-4,Chemical diffusivities of 18 trace elements in granitoid melts
819,HR7 (HPG8),Ba,Tracer,diffusion couple,1873.15,0.1,,0.07625,5.248074602497714e-12,5.196179489051712e-12,79.425,,11.64,,,,,4.77,4.165,,,wt%,100.0,Mungall1999GCA,Mungall1999GCA,Mungall,1999,GCA,63,2599.0,,10.1016/s0016-7037(99)00209-4,Chemical diffusivities of 18 trace elements in granitoid melts
820,wet HR7 (HPG8),Ba,Tracer,diffusion couple,1573.15,1000,,,1.380384264602886e-11,0.0,79.425,,11.64,,,,,4.77,4.165,,3.61,wt%,100.0,Mungall1999GCA,Mungall1999GCA,Mungall,1999,GCA,63,2599.0,,10.1016/s0016-7037(99)00209-4,Chemical diffusivities of 18 trace elements in granitoid melts
821,wet HR7 (HPG8),Ba,Tracer,diffusion couple,1873.15,1000,,,9.772372209558103e-11,9.90075617208382e-11,79.425,,11.64,,,,,4.77,4.165,,3.665,wt%,100.0,Mungall1999GCA,Mungall1999GCA,Mungall,1999,GCA,63,2599.0,,10.1016/s0016-7037(99)00209-4,Chemical diffusivities of 18 trace elements in granitoid melts
822,HR7+Na2O,Ba,Tracer,diffusion couple,1083.15,0.1,,0.07322,1.071519305237603e-12,2.467264379095442e-13,66.15,,9.620000000000001,,,,,20.59,3.64,,,wt%,100.0,Mungall1999GCA,Mungall1999GCA,Mungall,1999,GCA,63,2599.0,,10.1016/s0016-7037(99)00209-4,Chemical diffusivities of 18 trace elements in granitoid melts
823,HR7+Na2O,Ba,Tracer,diffusion couple,1233.15,0.1,,0.07322,1.14815362149688e-11,5.551814967984274e-12,66.15,,9.620000000000001,,,,,20.59,3.64,,,wt%,100.0,Mungall1999GCA,Mungall1999GCA,Mungall,1999,GCA,63,2599.0,,10.1016/s0016-7037(99)00209-4,Chemical diffusivities of 18 trace elements in granitoid melts
824,HR7+Na2O,Ba,Tracer,diffusion couple,1473.15,0.1,,0.07322,4.89778819368444e-11,2.142739075849805e-11,66.15,,9.620000000000001,,,,,20.59,3.64,,,wt%,100.0,Mungall1999GCA,Mungall1999GCA,Mungall,1999,GCA,63,2599.0,,10.1016/s0016-7037(99)00209-4,Chemical diffusivities of 18 trace elements in granitoid melts
940,HR7 (HPG8),B-11,Tracer,diffusion couple,1410.15,0.1,,,1.905460717963236e-16,5.703731077808242e-17,79.425,,11.64,,,,,4.77,4.165,,,wt%,100.0,Mungall1999GCA,Mungall1999GCA,Mungall,1999,GCA,63,2599.0,,10.1016/s0016-7037(99)00209-4,Chemical diffusivities of 18 trace elements in granitoid melts
941,HR7 (HPG8),B-11,Tracer,diffusion couple,1673.15,0.1,,,1.819700858609977e-14,5.447020891966938e-15,79.425,,11.64,,,,,4.77,4.165,,,wt%,100.0,Mungall1999GCA,Mungall1999GCA,Mungall,1999,GCA,63,2599.0,,10.1016/s0016-7037(99)00209-4,Chemical diffusivities of 18 trace elements in granitoid melts
942,wet HR7 (HPG8),B-11,Tracer,diffusion couple,1573.15,1000,,,1.819700858609981e-12,5.02801928489257e-13,79.425,,11.64,,,,,4.77,4.165,,3.61,wt%,100.0,Mungall1999GCA,Mungall1999GCA,Mungall,1999,GCA,63,2599.0,,10.1016/s0016-7037(99)00209-4,Chemical diffusivities of 18 trace elements in granitoid melts
943,wet HR7 (HPG8),B-11,Tracer,diffusion couple,1873.15,1000,,,1.20226443461741e-11,4.152474247480445e-12,79.425,,11.64,,,,,4.77,4.165,,3.665,wt%,100.0,Mungall1999GCA,Mungall1999GCA,Mungall,1999,GCA,63,2599.0,,10.1016/s0016-7037(99)00209-4,Chemical diffusivities of 18 trace elements in granitoid melts
944,HR7+Na2O,B-11,Tracer,diffusion couple,1083.15,0.1,,,5.754399373371535e-15,1.722499248113745e-15,66.15,,9.620000000000001,,,,,20.59,3.64,,,wt%,100.0,Mungall1999GCA,Mungall1999GCA,Mungall,1999,GCA,63,2599.0,,10.1016/s0016-7037(99)00209-4,Chemical diffusivities of 18 trace elements in granitoid melts
945,HR7+Na2O,B-11,Tracer,diffusion couple,1233.15,0.1,,,5.128613839913643e-14,1.535179070816054e-14,66.15,,9.620000000000001,,,,,20.59,3.64,,,wt%,100.0,Mungall1999GCA,Mungall1999GCA,Mungall,1999,GCA,63,2599.0,,10.1016/s0016-7037(99)00209-4,Chemical diffusivities of 18 trace elements in granitoid melts
946,HR7+Na2O,B-11,Tracer,diffusion couple,1473.15,0.1,,,4.677351412871974e-12,1.400099952936574e-12,66.15,,9.620000000000001,,,,,20.59,3.64,,,wt%,100.0,Mungall1999GCA,Mungall1999GCA,Mungall,1999,GCA,63,2599.0,,10.1016/s0016-7037(99)00209-4,Chemical diffusivities of 18 trace elements in granitoid melts
1426,HR7 (HPG8),Ge,Tracer,diffusion couple,1410.15,0.1,,,2.818382931264439e-17,8.631123476758219e-17,79.425,,11.64,,,,,4.77,4.165,,,wt%,100.0,Mungall1999GCA,Mungall1999GCA,Mungall,1999,GCA,63,2599.0,,10.1016/s0016-7037(99)00209-4,Chemical diffusivities of 18 trace elements in granitoid melts
1427,HR7 (HPG8),Ge,Tracer,diffusion couple,1673.15,0.1,,,3.801893963205595e-15,1.313127654723189e-15,79.425,,11.64,,,,,4.77,4.165,,,wt%,100.0,Mungall1999GCA,Mungall1999GCA,Mungall,1999,GCA,63,2599.0,,10.1016/s0016-7037(99)00209-4,Chemical diffusivities of 18 trace elements in granitoid melts
1428,HR7 (HPG8),Ge,Tracer,diffusion couple,1673.15,0.1,,,4.677351412871958e-15,2.261699923974458e-15,79.425,,11.64,,,,,4.77,4.165,,,wt%,100.0,Mungall1999GCA,Mungall1999GCA,Mungall,1999,GCA,63,2599.0,,10.1016/s0016-7037(99)00209-4,Chemical diffusivities of 18 trace elements in granitoid melts
1429,HR7 (HPG8),Ge,Tracer,diffusion couple,1773.15,0.1,,,5.623413251903457e-15,8.80490351739309e-15,79.425,,11.64,,,,,4.77,4.165,,,wt%,100.0,Mungall1999GCA,Mungall1999GCA,Mungall,1999,GCA,63,2599.0,,10.1016/s0016-7037(99)00209-4,Chemical diffusivities of 18 trace elements in granitoid melts
1430,HR7 (HPG8),Ge,Tracer,diffusion couple,1873.15,0.1,,,1.995262314968878e-14,4.134835136754117e-14,79.425,,11.64,,,,,4.77,4.165,,,wt%,100.0,Mungall1999GCA,Mungall1999GCA,Mungall,1999,GCA,63,2599.0,,10.1016/s0016-7037(99)00209-4,Chemical diffusivities of 18 trace elements in granitoid melts
1431,wet HR7 (HPG8),Ge,Tracer,diffusion couple,1873.15,1000,,,4.786300923226362e-11,8.265648867303495e-11,79.425,,11.64,,,,,4.77,4.165,,3.665,wt%,100.0,Mungall1999GCA,Mungall1999GCA,Mungall,1999,GCA,63,2599.0,,10.1016/s0016-7037(99)00209-4,Chemical diffusivities of 18 trace elements in granitoid melts
1432,HR7+Na2O,Ge,Tracer,diffusion couple,1083.15,0.1,,,1.659586907437559e-15,8.024814154547008e-16,66.15,,9.620000000000001,,,,,20.59,3.64,,,wt%,100.0,Mungall1999GCA,Mungall1999GCA,Mungall,1999,GCA,63,2599.0,,10.1016/s0016-7037(99)00209-4,Chemical diffusivities of 18 trace elements in granitoid melts
1433,HR7+Na2O,Ge,Tracer,diffusion couple,1233.15,0.1,,,4.168693834703339e-14,1.123056356882159e-13,66.15,,9.620000000000001,,,,,20.59,3.64,,,wt%,100.0,Mungall1999GCA,Mungall1999GCA,Mungall,1999,GCA,63,2599.0,,10.1016/s0016-7037(99)00209-4,Chemical diffusivities of 18 trace elements in granitoid melts
1434,HR7+Na2O,Ge,Tracer,diffusion couple,1473.15,0.1,,,4.168693834703329e-13,2.68765623869234e-13,66.15,,9.620000000000001,,,,,20.59,3.64,,,wt%,100.0,Mungall1999GCA,Mungall1999GCA,Mungall,1999,GCA,63,2599.0,,10.1016/s0016-7037(99)00209-4,Chemical diffusivities of 18 trace elements in granitoid melts
2054,HR7 (HPG8),Y,Tracer,diffusion couple,1410.15,0.1,,0.07288,2.754228703338145e-16,2.029390705600875e-16,79.425,,11.64,,,,,4.77,4.165,,,wt%,100.0,Mungall1999GCA,Mungall1999GCA,Mungall,1999,GCA,63,2599.0,,10.1016/s0016-7037(99)00209-4,Chemical diffusivities of 18 trace elements in granitoid melts
2055,HR7 (HPG8),Y,Tracer,diffusion couple,1673.15,0.1,,0.07288,1.230268770812379e-14,2.379550766920902e-14,79.425,,11.64,,,,,4.77,4.165,,,wt%,100.0,Mungall1999GCA,Mungall1999GCA,Mungall,1999,GCA,63,2599.0,,10.1016/s0016-7037(99)00209-4,Chemical diffusivities of 18 trace elements in granitoid melts
2056,HR7 (HPG8),Y,Tracer,diffusion couple,1673.15,0.1,,0.07288,1.071519305237605e-14,7.64851957519588e-15,79.425,,11.64,,,,,4.77,4.165,,,wt%,100.0,Mungall1999GCA,Mungall1999GCA,Mungall,1999,GCA,63,2599.0,,10.1016/s0016-7037(99)00209-4,Chemical diffusivities of 18 trace elements in granitoid melts
2057,HR7 (HPG8),Y,Tracer,diffusion couple,1773.15,0.1,,0.07288,3.388441561392016e-14,2.496696008877672e-14,79.425,,11.64,,,,,4.77,4.165,,,wt%,100.0,Mungall1999GCA,Mungall1999GCA,Mungall,1999,GCA,63,2599.0,,10.1016/s0016-7037(99)00209-4,Chemical diffusivities of 18 trace elements in granitoid melts
2058,HR7 (HPG8),Y,Tracer,diffusion couple,1873.15,0.1,,0.07288,1.778279410038918e-13,8.189279321467721e-14,79.425,,11.64,,,,,4.77,4.165,,,wt%,100.0,Mungall1999GCA,Mungall1999GCA,Mungall,1999,GCA,63,2599.0,,10.1016/s0016-7037(99)00209-4,Chemical diffusivities of 18 trace elements in granitoid melts
2059,HR7+Na2O,Y,Tracer,diffusion couple,1083.15,0.1,,0.07268,2.691534803926908e-15,4.21429178342179e-15,66.15,,9.620000000000001,,,,,20.59,3.64,,,wt%,100.0,Mungall1999GCA,Mungall1999GCA,Mungall,1999,GCA,63,2599.0,,10.1016/s0016-7037(99)00209-4,Chemical diffusivities of 18 trace elements in granitoid melts
2060,HR7+Na2O,Y,Tracer,diffusion couple,1233.15,0.1,,0.07268,3.890451449942793e-14,1.702038147594516e-14,66.15,,9.620000000000001,,,,,20.59,3.64,,,wt%,100.0,Mungall1999GCA,Mungall1999GCA,Mungall,1999,GCA,63,2599.0,,10.1016/s0016-7037(99)00209-4,Chemical diffusivities of 18 trace elements in granitoid melts
2061,HR7+Na2O,Y,Tracer,diffusion couple,1473.15,0.1,,0.07268,4.265795188015916e-13,2.357365538325883e-13,66.15,,9.620000000000001,,,,,20.59,3.64,,,wt%,100.0,Mungall1999GCA,Mungall1999GCA,Mungall,1999,GCA,63,2599.0,,10.1016/s0016-7037(99)00209-4,Chemical diffusivities of 18 trace elements in granitoid melts
2062,wet HR7 (HPG8),Y,Tracer,diffusion couple,1573.15,1000,,,1.202264434617409e-12,8.028116878462184e-13,79.425,,11.64,,,,,4.77,4.165,,3.61,wt%,100.0,Mungall1999GCA,Mungall1999GCA,Mungall,1999,GCA,63,2599.0,,10.1016/s0016-7037(99)00209-4,Chemical diffusivities of 18 trace elements in granitoid melts
2063,wet HR7 (HPG8),Y,Tracer,diffusion couple,1873.15,1000,,,1.698243652461744e-11,2.619934847348216e-11,79.425,,11.64,,,,,4.77,4.165,,3.665,wt%,100.0,Mungall1999GCA,Mungall1999GCA,Mungall,1999,GCA,63,2599.0,,10.1016/s0016-7037(99)00209-4,Chemical diffusivities of 18 trace elements in granitoid melts
2237,HR7 (HPG8),Nd,Tracer,diffusion couple,1410.15,0.1,,0.06324,4.466835921509619e-16,1.337085074743388e-16,79.425,,11.64,,,,,4.77,4.165,,,wt%,100.0,Mungall1999GCA,Mungall1999GCA,Mungall,1999,GCA,63,2599.0,,10.1016/s0016-7037(99)00209-4,Chemical diffusivities of 18 trace elements in granitoid melts
2238,HR7 (HPG8),Nd,Tracer,diffusion couple,1673.15,0.1,,0.06324,2.691534803926901e-14,8.676483083515429e-15,79.425,,11.64,,,,,4.77,4.165,,,wt%,100.0,Mungall1999GCA,Mungall1999GCA,Mungall,1999,GCA,63,2599.0,,10.1016/s0016-7037(99)00209-4,Chemical diffusivities of 18 trace elements in granitoid melts
2239,HR7 (HPG8),Nd,Tracer,diffusion couple,1873.15,0.1,,0.06324,2.344228815319914e-13,7.017122222139543e-14,79.425,,11.64,,,,,4.77,4.165,,,wt%,100.0,Mungall1999GCA,Mungall1999GCA,Mungall,1999,GCA,63,2599.0,,10.1016/s0016-7037(99)00209-4,Chemical diffusivities of 18 trace elements in granitoid melts
2240,wet HR7 (HPG8),Nd,Tracer,diffusion couple,1573.15,1000,,,3.63078054770101e-12,1.003221739808292e-12,79.425,,11.64,,,,,4.77,4.165,,3.61,wt%,100.0,Mungall1999GCA,Mungall1999GCA,Mungall,1999,GCA,63,2599.0,,10.1016/s0016-7037(99)00209-4,Chemical diffusivities of 18 trace elements in granitoid melts
2241,wet HR7 (HPG8),Nd,Tracer,diffusion couple,1873.15,1000,,,2.34422881531991e-11,6.477343589667262e-12,79.425,,11.64,,,,,4.77,4.165,,3.665,wt%,100.0,Mungall1999GCA,Mungall1999GCA,Mungall,1999,GCA,63,2599.0,,10.1016/s0016-7037(99)00209-4,Chemical diffusivities of 18 trace elements in granitoid melts
2242,HR7+Na2O,Nd,Tracer,diffusion couple,1083.15,0.1,,0.07559,2.238721138568335e-15,6.701299697349538e-16,66.15,,9.620000000000001,,,,,20.59,3.64,,,wt%,100.0,Mungall1999GCA,Mungall1999GCA,Mungall,1999,GCA,63,2599.0,,10.1016/s0016-7037(99)00209-4,Chemical diffusivities of 18 trace elements in granitoid melts
2243,HR7+Na2O,Nd,Tracer,diffusion couple,1233.15,0.1,,0.07559,3.388441561392016e-14,1.014282753606554e-14,66.15,,9.620000000000001,,,,,20.59,3.64,,,wt%,100.0,Mungall1999GCA,Mungall1999GCA,Mungall,1999,GCA,63,2599.0,,10.1016/s0016-7037(99)00209-4,Chemical diffusivities of 18 trace elements in granitoid melts
2244,HR7+Na2O,Nd,Tracer,diffusion couple,1473.15,0.1,,0.07559,2.884031503126606e-12,6.640727946824535e-13,66.15,,9.620000000000001,,,,,20.59,3.64,,,wt%,100.0,Mungall1999GCA,Mungall1999GCA,Mungall,1999,GCA,63,2599.0,,10.1016/s0016-7037(99)00209-4,Chemical diffusivities of 18 trace elements in granitoid melts
2440,HR7 (HPG8),Tb,Tracer,diffusion couple,1410.15,0.1,,0.06991,2.089296130854041e-16,3.03079273922543e-16,79.425,,11.64,,,,,4.77,4.165,,,wt%,100.0,Mungall1999GCA,Mungall1999GCA,Mungall,1999,GCA,63,2599.0,,10.1016/s0016-7037(99)00209-4,Chemical diffusivities of 18 trace elements in granitoid melts
2441,HR7 (HPG8),Tb,Tracer,diffusion couple,1673.15,0.1,,0.06991,1.698243652461738e-14,4.301385570273176e-15,79.425,,11.64,,,,,4.77,4.165,,,wt%,100.0,Mungall1999GCA,Mungall1999GCA,Mungall,1999,GCA,63,2599.0,,10.1016/s0016-7037(99)00209-4,Chemical diffusivities of 18 trace elements in granitoid melts
2442,HR7 (HPG8),Tb,Tracer,diffusion couple,1873.15,0.1,,0.06991,1.659586907437557e-13,3.057072058875046e-14,79.425,,11.64,,,,,4.77,4.165,,,wt%,100.0,Mungall1999GCA,Mungall1999GCA,Mungall,1999,GCA,63,2599.0,,10.1016/s0016-7037(99)00209-4,Chemical diffusivities of 18 trace elements in granitoid melts
2443,wet HR7 (HPG8),Tb,Tracer,diffusion couple,1573.15,1000,,,3.090295432513579e-12,9.25036865460936e-13,79.425,,11.64,,,,,4.77,4.165,,3.61,wt%,100.0,Mungall1999GCA,Mungall1999GCA,Mungall,1999,GCA,63,2599.0,,10.1016/s0016-7037(99)00209-4,Chemical diffusivities of 18 trace elements in granitoid melts
2444,wet HR7 (HPG8),Tb,Tracer,diffusion couple,1873.15,1000,,,1.86208713666286e-11,6.860182532377389e-12,79.425,,11.64,,,,,4.77,4.165,,3.665,wt%,100.0,Mungall1999GCA,Mungall1999GCA,Mungall,1999,GCA,63,2599.0,,10.1016/s0016-7037(99)00209-4,Chemical diffusivities of 18 trace elements in granitoid melts
2445,HR7+Na2O,Tb,Tracer,diffusion couple,1083.15,0.1,,0.0762,1.479108388168207e-15,4.427504803174132e-16,66.15,,9.620000000000001,,,,,20.59,3.64,,,wt%,100.0,Mungall1999GCA,Mungall1999GCA,Mungall,1999,GCA,63,2599.0,,10.1016/s0016-7037(99)00209-4,Chemical diffusivities of 18 trace elements in granitoid melts
2446,HR7+Na2O,Tb,Tracer,diffusion couple,1233.15,0.1,,0.0762,2.818382931264438e-14,8.436436481041865e-15,66.15,,9.620000000000001,,,,,20.59,3.64,,,wt%,100.0,Mungall1999GCA,Mungall1999GCA,Mungall,1999,GCA,63,2599.0,,10.1016/s0016-7037(99)00209-4,Chemical diffusivities of 18 trace elements in granitoid melts
2447,HR7+Na2O,Tb,Tracer,diffusion couple,1473.15,0.1,,0.0762,2.570395782768856e-12,1.242896552624649e-12,66.15,,9.620000000000001,,,,,20.59,3.64,,,wt%,100.0,Mungall1999GCA,Mungall1999GCA,Mungall,1999,GCA,63,2599.0,,10.1016/s0016-7037(99)00209-4,Chemical diffusivities of 18 trace elements in granitoid melts
2519,HR7 (HPG8),Lu,Tracer,diffusion couple,1410.15,0.1,,,1.412537544622747e-16,4.228234261605575e-17,79.425,,11.64,,,,,4.77,4.165,,,wt%,100.0,Mungall1999GCA,Mungall1999GCA,Mungall,1999,GCA,63,2599.0,,10.1016/s0016-7037(99)00209-4,Chemical diffusivities of 18 trace elements in granitoid melts
2520,HR7 (HPG8),Lu,Tracer,diffusion couple,1673.15,0.1,,,1.737800828749369e-14,8.403011994029093e-15,79.425,,11.64,,,,,4.77,4.165,,,wt%,100.0,Mungall1999GCA,Mungall1999GCA,Mungall,1999,GCA,63,2599.0,,10.1016/s0016-7037(99)00209-4,Chemical diffusivities of 18 trace elements in granitoid melts
2521,HR7 (HPG8),Lu,Tracer,diffusion couple,1873.15,0.1,,,1.445439770745925e-13,1.098321862750298e-13,79.425,,11.64,,,,,4.77,4.165,,,wt%,100.0,Mungall1999GCA,Mungall1999GCA,Mungall,1999,GCA,63,2599.0,,10.1016/s0016-7037(99)00209-4,Chemical diffusivities of 18 trace elements in granitoid melts
2522,wet HR7 (HPG8),Lu,Tracer,diffusion couple,1573.15,1000,,,3.388441561392012e-12,7.802175027742715e-13,79.425,,11.64,,,,,4.77,4.165,,3.61,wt%,100.0,Mungall1999GCA,Mungall1999GCA,Mungall,1999,GCA,63,2599.0,,10.1016/s0016-7037(99)00209-4,Chemical diffusivities of 18 trace elements in granitoid melts
2523,wet HR7 (HPG8),Lu,Tracer,diffusion couple,1873.15,1000,,,1.949844599758037e-11,4.938651419963577e-12,79.425,,11.64,,,,,4.77,4.165,,3.665,wt%,100.0,Mungall1999GCA,Mungall1999GCA,Mungall,1999,GCA,63,2599.0,,10.1016/s0016-7037(99)00209-4,Chemical diffusivities of 18 trace elements in granitoid melts
2524,HR7+Na2O,Lu,Tracer,diffusion couple,1083.15,0.1,,,1.17489755493953e-15,3.51689207453859e-16,66.15,,9.620000000000001,,,,,20.59,3.64,,,wt%,100.0,Mungall1999GCA,Mungall1999GCA,Mungall,1999,GCA,63,2599.0,,10.1016/s0016-7037(99)00209-4,Chemical diffusivities of 18 trace elements in granitoid melts
2525,HR7+Na2O,Lu,Tracer,diffusion couple,1473.15,0.1,,,1.862087136662858e-12,2.058054759713214e-12,66.15,,9.620000000000001,,,,,20.59,3.64,,,wt%,100.0,Mungall1999GCA,Mungall1999GCA,Mungall,1999,GCA,63,2599.0,,10.1016/s0016-7037(99)00209-4,Chemical diffusivities of 18 trace elements in granitoid melts
2535,HR7 (HPG8),Ti,Tracer,diffusion couple,1410.15,0.1,,,6.456542290346499e-17,5.649360451414244e-17,79.425,,11.64,,,,,4.77,4.165,,,wt%,100.0,Mungall1999GCA,Mungall1999GCA,Mungall,1999,GCA,63,2599.0,,10.1016/s0016-7037(99)00209-4,Chemical diffusivities of 18 trace elements in granitoid melts
2536,HR7 (HPG8),Ti,Tracer,diffusion couple,1673.15,0.1,,,3.801893963205595e-15,6.12792905537488e-15,79.425,,11.64,,,,,4.77,4.165,,,wt%,100.0,Mungall1999GCA,Mungall1999GCA,Mungall,1999,GCA,63,2599.0,,10.1016/s0016-7037(99)00209-4,Chemical diffusivities of 18 trace elements in granitoid melts
2537,HR7 (HPG8),Ti,Tracer,diffusion couple,1673.15,0.1,,,6.02559586074354e-15,6.382245714463163e-15,79.425,,11.64,,,,,4.77,4.165,,,wt%,100.0,Mungall1999GCA,Mungall1999GCA,Mungall,1999,GCA,63,2599.0,,10.1016/s0016-7037(99)00209-4,Chemical diffusivities of 18 trace elements in granitoid melts
2538,HR7 (HPG8),Ti,Tracer,diffusion couple,1773.15,0.1,,,1.380384264602881e-14,4.767678345417215e-15,79.425,,11.64,,,,,4.77,4.165,,,wt%,100.0,Mungall1999GCA,Mungall1999GCA,Mungall,1999,GCA,63,2599.0,,10.1016/s0016-7037(99)00209-4,Chemical diffusivities of 18 trace elements in granitoid melts
2539,HR7 (HPG8),Ti,Tracer,diffusion couple,1873.15,0.1,,,8.70963589956078e-14,4.010935557546888e-14,79.425,,11.64,,,,,4.77,4.165,,,wt%,100.0,Mungall1999GCA,Mungall1999GCA,Mungall,1999,GCA,63,2599.0,,10.1016/s0016-7037(99)00209-4,Chemical diffusivities of 18 trace elements in granitoid melts
2540,wet HR7 (HPG8),Ti,Tracer,diffusion couple,1573.15,1000,,,8.317637711026695e-13,3.255851662396982e-13,79.425,,11.64,,,,,4.77,4.165,,3.61,wt%,100.0,Mungall1999GCA,Mungall1999GCA,Mungall,1999,GCA,63,2599.0,,10.1016/s0016-7037(99)00209-4,Chemical diffusivities of 18 trace elements in granitoid melts
2541,wet HR7 (HPG8),Ti,Tracer,diffusion couple,1873.15,1000,,,9.332543007969899e-12,4.297794881975461e-12,79.425,,11.64,,,,,4.77,4.165,,3.665,wt%,100.0,Mungall1999GCA,Mungall1999GCA,Mungall,1999,GCA,63,2599.0,,10.1016/s0016-7037(99)00209-4,Chemical diffusivities of 18 trace elements in granitoid melts
2542,HR7+Na2O,Ti,Tracer,diffusion couple,1083.15,0.1,,,3.981071705534954e-15,9.16675636330517e-16,66.15,,9.620000000000001,,,,,20.59,3.64,,,wt%,100.0,Mungall1999GCA,Mungall1999GCA,Mungall,1999,GCA,63,2599.0,,10.1016/s0016-7037(99)00209-4,Chemical diffusivities of 18 trace elements in granitoid melts
2543,HR7+Na2O,Ti,Tracer,diffusion couple,1233.15,0.1,,,7.079457843841363e-14,4.727305688335578e-14,66.15,,9.620000000000001,,,,,20.59,3.64,,,wt%,100.0,Mungall1999GCA,Mungall1999GCA,Mungall,1999,GCA,63,2599.0,,10.1016/s0016-7037(99)00209-4,Chemical diffusivities of 18 trace elements in granitoid melts
2544,HR7+Na2O,Ti,Tracer,diffusion couple,1473.15,0.1,,,6.760829753919811e-13,1.556738580764636e-13,66.15,,9.620000000000001,,,,,20.59,3.64,,,wt%,100.0,Mungall1999GCA,Mungall1999GCA,Mungall,1999,GCA,63,2599.0,,10.1016/s0016-7037(99)00209-4,Chemical diffusivities of 18 trace elements in granitoid melts
2614,HR7 (HPG8),Zr,Tracer,diffusion couple,1410.15,0.1,,0.0786,5.623413251903484e-17,1.437271015339173e-16,79.425,,11.64,,,,,4.77,4.165,,,wt%,100.0,Mungall1999GCA,Mungall1999GCA,Mungall,1999,GCA,63,2599.0,,10.1016/s0016-7037(99)00209-4,Chemical diffusivities of 18 trace elements in granitoid melts
2615,HR7 (HPG8),Zr,Tracer,diffusion couple,1673.15,0.1,,0.0786,3.311311214825899e-15,3.126076095024069e-15,79.425,,11.64,,,,,4.77,4.165,,,wt%,100.0,Mungall1999GCA,Mungall1999GCA,Mungall,1999,GCA,63,2599.0,,10.1016/s0016-7037(99)00209-4,Chemical diffusivities of 18 trace elements in granitoid melts
2616,HR7 (HPG8),Zr,Tracer,diffusion couple,1773.15,0.1,,0.0786,2.137962089502223e-14,2.215277836503399e-14,79.425,,11.64,,,,,4.77,4.165,,,wt%,100.0,Mungall1999GCA,Mungall1999GCA,Mungall,1999,GCA,63,2599.0,,10.1016/s0016-7037(99)00209-4,Chemical diffusivities of 18 trace elements in granitoid melts
2617,HR7 (HPG8),Zr,Tracer,diffusion couple,1873.15,0.1,,0.0786,1.09647819614318e-13,4.544521828618119e-14,79.425,,11.64,,,,,4.77,4.165,,,wt%,100.0,Mungall1999GCA,Mungall1999GCA,Mungall,1999,GCA,63,2599.0,,10.1016/s0016-7037(99)00209-4,Chemical diffusivities of 18 trace elements in granitoid melts
2618,wet HR7 (HPG8),Zr,Tracer,diffusion couple,1573.15,1000,,,1.122018454301964e-12,1.317606913139361e-12,79.425,,11.64,,,,,4.77,4.165,,3.61,wt%,100.0,Mungall1999GCA,Mungall1999GCA,Mungall,1999,GCA,63,2599.0,,10.1016/s0016-7037(99)00209-4,Chemical diffusivities of 18 trace elements in granitoid melts
2619,wet HR7 (HPG8),Zr,Tracer,diffusion couple,1873.15,1000,,,1.445439770745923e-11,9.651919399926851e-12,79.425,,11.64,,,,,4.77,4.165,,3.665,wt%,100.0,Mungall1999GCA,Mungall1999GCA,Mungall,1999,GCA,63,2599.0,,10.1016/s0016-7037(99)00209-4,Chemical diffusivities of 18 trace elements in granitoid melts
2620,HR7+Na2O,Zr,Tracer,diffusion couple,1083.15,0.1,,0.0713,2.884031503126604e-16,2.855513017134547e-16,66.15,,9.620000000000001,,,,,20.59,3.64,,,wt%,100.0,Mungall1999GCA,Mungall1999GCA,Mungall,1999,GCA,63,2599.0,,10.1016/s0016-7037(99)00209-4,Chemical diffusivities of 18 trace elements in granitoid melts
2621,HR7+Na2O,Zr,Tracer,diffusion couple,1233.15,0.1,,0.0713,5.370317963702534e-15,1.83011088500322e-14,66.15,,9.620000000000001,,,,,20.59,3.64,,,wt%,100.0,Mungall1999GCA,Mungall1999GCA,Mungall,1999,GCA,63,2599.0,,10.1016/s0016-7037(99)00209-4,Chemical diffusivities of 18 trace elements in granitoid melts
2622,HR7+Na2O,Zr,Tracer,diffusion couple,1473.15,0.1,,0.0713,3.715352290971718e-13,1.625433812078423e-13,66.15,,9.620000000000001,,,,,20.59,3.64,,,wt%,100.0,Mungall1999GCA,Mungall1999GCA,Mungall,1999,GCA,63,2599.0,,10.1016/s0016-7037(99)00209-4,Chemical diffusivities of 18 trace elements in granitoid melts
2689,HR7 (HPG8),Hf,Tracer,diffusion couple,1673.15,0.1,,0.07984,5.128613839913656e-15,4.015083723672766e-15,79.425,,11.64,,,,,4.77,4.165,,,wt%,100.0,Mungall1999GCA,Mungall1999GCA,Mungall,1999,GCA,63,2599.0,,10.1016/s0016-7037(99)00209-4,Chemical diffusivities of 18 trace elements in granitoid melts
2690,HR7 (HPG8),Hf,Tracer,diffusion couple,1673.15,0.1,,0.07984,4.677351412871958e-15,1.830899938455514e-15,79.425,,11.64,,,,,4.77,4.165,,,wt%,100.0,Mungall1999GCA,Mungall1999GCA,Mungall,1999,GCA,63,2599.0,,10.1016/s0016-7037(99)00209-4,Chemical diffusivities of 18 trace elements in granitoid melts
2691,HR7 (HPG8),Hf,Tracer,diffusion couple,1773.15,0.1,,0.07984,3.630780547700998e-15,1.421230798061743e-15,79.425,,11.64,,,,,4.77,4.165,,,wt%,100.0,Mungall1999GCA,Mungall1999GCA,Mungall,1999,GCA,63,2599.0,,10.1016/s0016-7037(99)00209-4,Chemical diffusivities of 18 trace elements in granitoid melts
2692,HR7 (HPG8),Hf,Tracer,diffusion couple,1873.15,0.1,,0.07984,8.511380382023738e-14,4.311599069458962e-14,79.425,,11.64,,,,,4.77,4.165,,,wt%,100.0,Mungall1999GCA,Mungall1999GCA,Mungall,1999,GCA,63,2599.0,,10.1016/s0016-7037(99)00209-4,Chemical diffusivities of 18 trace elements in granitoid melts
2693,wet HR7 (HPG8),Hf,Tracer,diffusion couple,1573.15,1000,,,3.311311214825894e-13,4.650991263328486e-13,79.425,,11.64,,,,,4.77,4.165,,3.61,wt%,100.0,Mungall1999GCA,Mungall1999GCA,Mungall,1999,GCA,63,2599.0,,10.1016/s0016-7037(99)00209-4,Chemical diffusivities of 18 trace elements in granitoid melts
2694,wet HR7 (HPG8),Hf,Tracer,diffusion couple,1873.15,1000,,,6.165950018614803e-12,1.845691197611145e-12,79.425,,11.64,,,,,4.77,4.165,,3.665,wt%,100.0,Mungall1999GCA,Mungall1999GCA,Mungall,1999,GCA,63,2599.0,,10.1016/s0016-7037(99)00209-4,Chemical diffusivities of 18 trace elements in granitoid melts
2695,HR7+Na2O,Hf,Tracer,diffusion couple,1083.15,0.1,,0.09229,1.4791083881682e-16,3.201426549987435e-16,66.15,,9.620000000000001,,,,,20.59,3.64,,,wt%,100.0,Mungall1999GCA,Mungall1999GCA,Mungall,1999,GCA,63,2599.0,,10.1016/s0016-7037(99)00209-4,Chemical diffusivities of 18 trace elements in granitoid melts
2696,HR7+Na2O,Hf,Tracer,diffusion couple,1233.15,0.1,,0.09229,2.818382931264445e-15,8.436436481041886e-16,66.15,,9.620000000000001,,,,,20.59,3.64,,,wt%,100.0,Mungall1999GCA,Mungall1999GCA,Mungall,1999,GCA,63,2599.0,,10.1016/s0016-7037(99)00209-4,Chemical diffusivities of 18 trace elements in granitoid melts
2697,HR7+Na2O,Hf,Tracer,diffusion couple,1473.15,0.1,,0.09229,1.318256738556401e-13,3.946017809420592e-14,66.15,,9.620000000000001,,,,,20.59,3.64,,,wt%,100.0,Mungall1999GCA,Mungall1999GCA,Mungall,1999,GCA,63,2599.0,,10.1016/s0016-7037(99)00209-4,Chemical diffusivities of 18 trace elements in granitoid melts
2729,HR7 (HPG8),Nb,Tracer,diffusion couple,1410.15,0.1,,0.03165,1.584893192461105e-16,1.058311917295118e-16,79.425,,11.64,,,,,4.77,4.165,,,wt%,100.0,Mungall1999GCA,Mungall1999GCA,Mungall,1999,GCA,63,2599.0,,10.1016/s0016-7037(99)00209-4,Chemical diffusivities of 18 trace elements in granitoid melts
2730,HR7 (HPG8),Nb,Tracer,diffusion couple,1673.15,0.1,,0.03165,1.023292992280753e-14,1.531542473364106e-14,79.425,,11.64,,,,,4.77,4.165,,,wt%,100.0,Mungall1999GCA,Mungall1999GCA,Mungall,1999,GCA,63,2599.0,,10.1016/s0016-7037(99)00209-4,Chemical diffusivities of 18 trace elements in granitoid melts
2731,HR7 (HPG8),Nb,Tracer,diffusion couple,1773.15,0.1,,0.03165,2.089296130854038e-14,6.254016763481039e-15,79.425,,11.64,,,,,4.77,4.165,,,wt%,100.0,Mungall1999GCA,Mungall1999GCA,Mungall,1999,GCA,63,2599.0,,10.1016/s0016-7037(99)00209-4,Chemical diffusivities of 18 trace elements in granitoid melts
2732,HR7 (HPG8),Nb,Tracer,diffusion couple,1873.15,0.1,,0.03165,1.122018454301963e-13,8.525691790901738e-14,79.425,,11.64,,,,,4.77,4.165,,,wt%,100.0,Mungall1999GCA,Mungall1999GCA,Mungall,1999,GCA,63,2599.0,,10.1016/s0016-7037(99)00209-4,Chemical diffusivities of 18 trace elements in granitoid melts
2733,wet HR7 (HPG8),Nb,Tracer,diffusion couple,1573.15,1000,,,1.380384264602884e-12,1.398518981322386e-12,79.425,,11.64,,,,,4.77,4.165,,3.61,wt%,100.0,Mungall1999GCA,Mungall1999GCA,Mungall,1999,GCA,63,2599.0,,10.1016/s0016-7037(99)00209-4,Chemical diffusivities of 18 trace elements in granitoid melts
2734,wet HR7 (HPG8),Nb,Tracer,diffusion couple,1873.15,1000,,,1.819700858609976e-11,1.801706910419833e-11,79.425,,11.64,,,,,4.77,4.165,,3.665,wt%,100.0,Mungall1999GCA,Mungall1999GCA,Mungall,1999,GCA,63,2599.0,,10.1016/s0016-7037(99)00209-4,Chemical diffusivities of 18 trace elements in granitoid melts
2735,HR7+Na2O,Nb,Tracer,diffusion couple,1083.15,0.1,,0.02838,2.290867652767768e-15,1.740722843404156e-15,66.15,,9.620000000000001,,,,,20.59,3.64,,,wt%,100.0,Mungall1999GCA,Mungall1999GCA,Mungall,1999,GCA,63,2599.0,,10.1016/s0016-7037(99)00209-4,Chemical diffusivities of 18 trace elements in granitoid melts
2736,HR7+Na2O,Nb,Tracer,diffusion couple,1233.15,0.1,,0.02838,7.244359600749858e-14,9.841645110735204e-14,66.15,,9.620000000000001,,,,,20.59,3.64,,,wt%,100.0,Mungall1999GCA,Mungall1999GCA,Mungall,1999,GCA,63,2599.0,,10.1016/s0016-7037(99)00209-4,Chemical diffusivities of 18 trace elements in granitoid melts
2737,HR7+Na2O,Nb,Tracer,diffusion couple,1473.15,0.1,,0.02838,5.248074602497726e-13,3.504400120523255e-13,66.15,,9.620000000000001,,,,,20.59,3.64,,,wt%,100.0,Mungall1999GCA,Mungall1999GCA,Mungall,1999,GCA,63,2599.0,,10.1016/s0016-7037(99)00209-4,Chemical diffusivities of 18 trace elements in granitoid melts
2764,HR7 (HPG8),Ta,Tracer,diffusion couple,1773.15,0.1,,0.01253,1.698243652461738e-14,2.033382269583683e-14,79.425,,11.64,,,,,4.77,4.165,,,wt%,100.0,Mungall1999GCA,Mungall1999GCA,Mungall,1999,GCA,63,2599.0,,10.1016/s0016-7037(99)00209-4,Chemical diffusivities of 18 trace elements in granitoid melts
2765,HR7 (HPG8),Ta,Tracer,diffusion couple,1873.15,0.1,,0.01253,7.244359600749858e-14,4.17018860624373e-14,79.425,,11.64,,,,,4.77,4.165,,,wt%,100.0,Mungall1999GCA,Mungall1999GCA,Mungall,1999,GCA,63,2599.0,,10.1016/s0016-7037(99)00209-4,Chemical diffusivities of 18 trace elements in granitoid melts
2766,wet HR7 (HPG8),Ta,Tracer,diffusion couple,1873.15,1000,,,2.454708915685026e-11,2.317392224327327e-11,79.425,,11.64,,,,,4.77,4.165,,3.665,wt%,100.0,Mungall1999GCA,Mungall1999GCA,Mungall,1999,GCA,63,2599.0,,10.1016/s0016-7037(99)00209-4,Chemical diffusivities of 18 trace elements in granitoid melts
2767,HR7+Na2O,Ta,Tracer,diffusion couple,1083.15,0.1,,0.01753,1.0715193052376e-15,1.1349416143839e-15,66.15,,9.620000000000001,,,,,20.59,3.64,,,wt%,100.0,Mungall1999GCA,Mungall1999GCA,Mungall,1999,GCA,63,2599.0,,10.1016/s0016-7037(99)00209-4,Chemical diffusivities of 18 trace elements in granitoid melts
2768,HR7+Na2O,Ta,Tracer,diffusion couple,1233.15,0.1,,0.01753,6.309573444801921e-14,2.9056659514304e-14,66.15,,9.620000000000001,,,,,20.59,3.64,,,wt%,100.0,Mungall1999GCA,Mungall1999GCA,Mungall,1999,GCA,63,2599.0,,10.1016/s0016-7037(99)00209-4,Chemical diffusivities of 18 trace elements in granitoid melts
2769,HR7+Na2O,Ta,Tracer,diffusion couple,1473.15,0.1,,0.01753,8.317637711026695e-13,1.608773762596156e-12,66.15,,9.620000000000001,,,,,20.59,3.64,,,wt%,100.0,Mungall1999GCA,Mungall1999GCA,Mungall,1999,GCA,63,2599.0,,10.1016/s0016-7037(99)00209-4,Chemical diffusivities of 18 trace elements in granitoid melts
2790,HR7 (HPG8),W,Tracer,diffusion couple,1773.15,0.1,,,1.659586907437561e-14,2.483871047835982e-14,79.425,,11.64,,,,,4.77,4.165,,,wt%,100.0,Mungall1999GCA,Mungall1999GCA,Mungall,1999,GCA,63,2599.0,,10.1016/s0016-7037(99)00209-4,Chemical diffusivities of 18 trace elements in granitoid melts
2791,HR7 (HPG8),W,Tracer,diffusion couple,1873.15,0.1,,,2.818382931264441e-13,5.256548884341476e-13,79.425,,11.64,,,,,4.77,4.165,,,wt%,100.0,Mungall1999GCA,Mungall1999GCA,Mungall,1999,GCA,63,2599.0,,10.1016/s0016-7037(99)00209-4,Chemical diffusivities of 18 trace elements in granitoid melts
2792,HR7+Na2O,W,Tracer,diffusion couple,1083.15,0.1,,,3.981071705534954e-15,1.439180749038911e-14,66.15,,9.620000000000001,,,,,20.59,3.64,,,wt%,100.0,Mungall1999GCA,Mungall1999GCA,Mungall,1999,GCA,63,2599.0,,10.1016/s0016-7037(99)00209-4,Chemical diffusivities of 18 trace elements in granitoid melts
2793,HR7+Na2O,W,Tracer,diffusion couple,1233.15,0.1,,,4.677351412871962e-14,1.324709955470755e-13,66.15,,9.620000000000001,,,,,20.59,3.64,,,wt%,100.0,Mungall1999GCA,Mungall1999GCA,Mungall,1999,GCA,63,2599.0,,10.1016/s0016-7037(99)00209-4,Chemical diffusivities of 18 trace elements in granitoid melts
2794,HR7+Na2O,W,Tracer,diffusion couple,1473.15,0.1,,,1.230268770812377e-12,2.464534722882359e-12,66.15,,9.620000000000001,,,,,20.59,3.64,,,wt%,100.0,Mungall1999GCA,Mungall1999GCA,Mungall,1999,GCA,63,2599.0,,10.1016/s0016-7037(99)00209-4,Chemical diffusivities of 18 trace elements in granitoid melts
350,Andesite1,Mg,SEBD,dissolving olivine,1563.15,550,,3.95 to 11.30,5.3e-12,5.3e-13,54.15,1.205,16.175,7.935,0.1164418767507003,7.6225,7.86,3.2775,1.3,0.3488725490196078,0.04,wt%,99.99031442577031,Zhang1989CMP,Zhang1989CMP,Zhang,1989,CMP,102,492.0,composition is average interface and farfield melt compos,10.1007/bf00371090,Diffusive crystal dissolution
351,Andesite1,Mg,SEBD,dissolving olivine,1563.15,550,,3.95 to 10.05,4.3e-12,4.3e-13,54.65,1.18,16.275,7.785,0.1171617647058824,6.9975,7.935,3.469264705882352,1.55,0.3510294117647059,0.04,wt%,100.3099558823529,Zhang1989CMP,Zhang1989CMP,Zhang,1989,CMP,102,492.0,composition is average interface and farfield melt compos,10.1007/bf00371090,Diffusive crystal dissolution
352,Andesite1,Mg,SEBD,dissolving olivine,1543.15,550,,3.95 to 10.05,3e-12,3e-13,54.65,1.18,16.275,7.785,0.1171617647058824,6.9975,7.935,3.469264705882352,1.55,0.3510294117647059,0.04,wt%,100.3099558823529,Zhang1989CMP,Zhang1989CMP,Zhang,1989,CMP,102,492.0,composition is average interface and farfield melt compos,10.1007/bf00371090,Diffusive crystal dissolution
353,Andesite1,Mg,SEBD,dissolving olivine,1558.15,550,,3.95 to 12.15,6.6e-12,6.6e-13,54.65,1.18,16.275,7.785,0.1171617647058824,8.0475,7.935,3.469264705882352,1.55,0.3510294117647059,0.04,wt%,101.3599558823529,Zhang1989CMP,Zhang1989CMP,Zhang,1989,CMP,102,492.0,composition is average interface and farfield melt compos,10.1007/bf00371090,Diffusive crystal dissolution
354,Andesite1,Mg,SEBD,dissolving olivine,1588.15,500,,3.95 to 12.10,8.5e-12,8.5e-13,54.55,1.184,15.712,7.763999999999999,0.15,8.688,7.67,2.746,0.98,0.338,0.04,wt%,99.782,Zhang1989CMP,Zhang1989CMP,Zhang,1989,CMP,102,492.0,composition is average interface and farfield melt compos,10.1007/bf00371090,Diffusive crystal dissolution
355,Andesite1,Mg,SEBD,dissolving olivine,1488.15,500,,3.95 to 7.25,1.8e-12,1.8e-13,54.65,1.18,16.275,7.785,0.1171617647058824,5.5975,7.935,3.469264705882352,1.55,0.3510294117647059,0.04,wt%,98.90995588235292,Zhang1989CMP,Zhang1989CMP,Zhang,1989,CMP,102,492.0,composition is average interface and farfield melt compos,10.1007/bf00371090,Diffusive crystal dissolution
356,Andesite1,Mg,SEBD,dissolving olivine,1638.15,1300,,3.95 to 13.20,1.14e-11,1.14e-12,54.65,1.18,16.275,7.785,0.1171617647058824,8.5725,7.935,3.469264705882352,1.55,0.3510294117647059,0.04,wt%,101.8849558823529,Zhang1989CMP,Zhang1989CMP,Zhang,1989,CMP,102,492.0,composition is average interface and farfield melt compos,10.1007/bf00371090,Diffusive crystal dissolution
357,Andesite1,Mg,SEBD,dissolving olivine,1623.15,500,,3.95 to 14.50,1.2e-11,1.2e-12,53.48,1.14,15.062,8.565999999999999,0.178,9.9,7.584,2.022,1.034,0.306,0.04,wt%,99.27200000000002,Zhang1989CMP,Zhang1989CMP,Zhang,1989,CMP,102,492.0,composition is average interface and farfield melt compos,10.1007/bf00371090,Diffusive crystal dissolution
358,Andesite1,Mg,SEBD,dissolving olivine,1648.15,1500,,3.95 to 16.00,2.4e-11,2.4e-12,53.61,1.17,15.13,8.344,0.108,10.686,7.24,2.768,1.046,0.44,0.04,wt%,100.542,Zhang1989CMP,Zhang1989CMP,Zhang,1989,CMP,102,492.0,composition is average interface and farfield melt compos,10.1007/bf00371090,Diffusive crystal dissolution
359,Andesite1,Mg,SEBD,dissolving olivine,1673.15,550,,3.95 to 19.00,2e-11,2e-12,53.1036,1.10994,13.8606,8.37536,0.12164,12.70804,7.12332,2.7685,0.9875400000000001,0.40328,0.04,wt%,100.56182,Zhang1989CMP,Zhang1989CMP,Zhang,1989,CMP,102,492.0,composition is average interface and farfield melt compos,10.1007/bf00371090,Diffusive crystal dissolution
360,Andesite1,Mg,SEBD,dissolving fosterite,1578.15,550,,3.95 to 11.15,6e-12,6.000000000000001e-13,54.45,1.205,16.025,7.31,0.1153620448179272,7.5475,7.91,3.415973389355742,1.526190476190476,0.3456372549019607,0.04,wt%,99.85066316526611,Zhang1989CMP,Zhang1989CMP,Zhang,1989,CMP,102,492.0,composition is average interface and farfield melt compos,10.1007/bf00371090,Diffusive crystal dissolution
361,Andesite1,Mg,SEBD,dissolving fosterite,1578.15,550,,3.95 to 12.00,7.1e-12,7.1e-13,54.4,1.205,16.025,7.31,0.1153620448179272,7.9725,7.91,3.415973389355742,1.526190476190476,0.3456372549019607,0.04,wt%,100.2256631652661,Zhang1989CMP,Zhang1989CMP,Zhang,1989,CMP,102,492.0,composition is average interface and farfield melt compos,10.1007/bf00371090,Diffusive crystal dissolution
362,Andesite1,Mg,SEBD,dissolving fosterite,1588.15,500,,3.95 to 12.10,9.4e-12,9.4e-13,54.316,1.226,15.714,7.236,0.144,8.524,7.868,2.986,0.666,0.352,0.04,wt%,99.03200000000001,Zhang1989CMP,Zhang1989CMP,Zhang,1989,CMP,102,492.0,composition is average interface and farfield melt compos,10.1007/bf00371090,Diffusive crystal dissolution
363,Andesite1,Mg,SEBD,dissolving cpx,1578.15,1050,,3.95 to 8.10,4.4e-12,4.4e-13,56.3,1.105,14.925,7.185,0.1074432773109244,6.0225,9.31,3.181491596638655,1.421428571428571,0.3219117647058823,0.04,wt%,99.87977521008403,Zhang1989CMP,Zhang1989CMP,Zhang,1989,CMP,102,492.0,composition is average interface and farfield melt compos,10.1007/bf00371090,Diffusive crystal dissolution
364,Andesite1,Mg,SEBD,dissolving cpx,1578.15,1050,,3.95 to 8.00,5.1e-12,5.099999999999999e-13,56.3,1.105,14.925,7.185,0.1074432773109244,5.9725,9.31,3.181491596638655,1.421428571428571,0.3219117647058823,0.04,wt%,99.82977521008404,Zhang1989CMP,Zhang1989CMP,Zhang,1989,CMP,102,492.0,composition is average interface and farfield melt compos,10.1007/bf00371090,Diffusive crystal dissolution
365,Andesite1,Mg,SEBD,dissolving cpx,1638.15,1300,,3.95 to 10.80,1e-11,1e-12,56.3,1.105,14.925,7.185,0.1074432773109244,7.3725,9.31,3.181491596638655,1.421428571428571,0.3219117647058823,0.04,wt%,101.229775210084,Zhang1989CMP,Zhang1989CMP,Zhang,1989,CMP,102,492.0,composition is average interface and farfield melt compos,10.1007/bf00371090,Diffusive crystal dissolution
366,Andesite1,Mg,SEBD,dissolving cpx,1648.15,2150,,3.95 to 7.70,1.8e-11,1.8e-12,56.3,1.105,14.925,7.185,0.1074432773109244,5.8225,9.31,3.181491596638655,1.421428571428571,0.3219117647058823,0.04,wt%,99.67977521008405,Zhang1989CMP,Zhang1989CMP,Zhang,1989,CMP,102,492.0,composition is average interface and farfield melt compos,10.1007/bf00371090,Diffusive crystal dissolution
367,Andesite1,Mg,SEBD,dissolving spinel,1658.15,1300,,3.95 to 5.95,8.5e-12,8.5e-13,52.1135,1.279,22.1335,6.9125,0.141,5.1375,7.983,3.4435,1.35,0.3835000000000001,0.04,wt%,100.877,Zhang1989CMP,Zhang1989CMP,Zhang,1989,CMP,102,492.0,composition is average interface and farfield melt compos,10.1007/bf00371090,Diffusive crystal dissolution
368,Andesite1,Mg,SEBD,dissolving quartz,1573.15,500,,1.50 to 3.95,2e-13,2e-14,65.65,0.905,14.925,4.935,0.1132184625492773,2.7225,5.31,3.3525,2.1,0.3392148488830486,0.04,wt%,100.3524333114323,Zhang1989CMP,Zhang1989CMP,Zhang,1989,CMP,102,492.0,composition is average interface and farfield melt compos,10.1007/bf00371090,Diffusive crystal dissolution
532,Andesite1,Ca,SEBD,dissolving cpx,1578.15,1050,,11 to 7.62,8.6e-12,8.6e-13,56.3,1.105,14.925,7.185,0.1074432773109244,6.0225,9.31,3.181491596638655,1.421428571428571,0.3219117647058823,0.04,wt%,99.87977521008403,Zhang1989CMP,Zhang1989CMP,Zhang,1989,CMP,102,492.0,composition is average interface and farfield melt compos,10.1007/bf00371090,Diffusive crystal dissolution
533,Andesite1,Ca,SEBD,dissolving cpx,1578.15,1050,,11 to 7.62,9.5e-12,9.5e-13,56.3,1.105,14.925,7.185,0.1074432773109244,5.9725,9.31,3.181491596638655,1.421428571428571,0.3219117647058823,0.04,wt%,99.82977521008404,Zhang1989CMP,Zhang1989CMP,Zhang,1989,CMP,102,492.0,composition is average interface and farfield melt compos,10.1007/bf00371090,Diffusive crystal dissolution
534,Andesite1,Ca,SEBD,dissolving cpx,1638.15,1300,,8.5 to 7.62,2.2e-11,2.2e-12,56.3,1.105,14.925,7.185,0.1074432773109244,7.3725,9.31,3.181491596638655,1.421428571428571,0.3219117647058823,0.04,wt%,101.229775210084,Zhang1989CMP,Zhang1989CMP,Zhang,1989,CMP,102,492.0,composition is average interface and farfield melt compos,10.1007/bf00371090,Diffusive crystal dissolution
535,Andesite1,Ca,SEBD,dissolving cpx,1648.15,2150,,,2.6e-11,2.6e-12,56.3,1.105,14.925,7.185,0.1074432773109244,5.8225,9.31,3.181491596638655,1.421428571428571,0.3219117647058823,0.04,wt%,99.67977521008405,Zhang1989CMP,Zhang1989CMP,Zhang,1989,CMP,102,492.0,composition is average interface and farfield melt compos,10.1007/bf00371090,Diffusive crystal dissolution
536,Andesite1,Ca,SEBD,dissolving quartz,1573.15,500,,3 to 7.62,2.1e-13,2.1e-14,65.65,0.905,14.925,4.935,0.1132184625492773,2.7225,5.31,3.3525,2.1,0.3392148488830486,0.04,wt%,100.3524333114323,Zhang1989CMP,Zhang1989CMP,Zhang,1989,CMP,102,492.0,composition is average interface and farfield melt compos,10.1007/bf00371090,Diffusive crystal dissolution
