Repository: SatanuG/ad_hoc_information_extraction

## Toward Reliable Ad-hoc Scientific Information Extraction: A Case Study on Two Materials Datasets

Citation: 
```
@article{ghosh2024toward,
  title={Toward Reliable Ad-hoc Scientific Information Extraction: A Case Study on Two Materials Datasets},
  author={Ghosh, Satanu and Brodnik, Neal R and Frey, Carolina and Holgate, Collin and Pollock, Tresa M and Daly, Samantha and Carton, Samuel},
  journal={arXiv preprint arXiv:2406.05348},
  year={2024}
}
```
Paper link: https://arxiv.org/abs/2406.05348

MPEA dataset link: https://doi.org/10.6084/m9.figshare.12804137

Diffusion dataset link: https://tinyurl.com/diffusion-data

File: diffusion/Diffusion_Data_filtered.csv (part 9 of 20)
Entry#,melt,diffusing species,type of diffusion,type of experiment,T(K),P(MPa),PH2O(Mpa),C range(wt%),D(m2/s),1s error,SiO2,TiO2,Al2O3,FeOt,MnO,MgO,CaO,Na2O,K2O,P2O5,H2Ot,Composition unit,dry total,Ref#,Ref# (Repeat but for checking it copied over correctly),author,year,journal,Vol,Page,Comments,doi,title
973,Andesite1,Al,SEBD,dissolving cpx,1578.15,1050,,12 to 17.85,2.5e-12,2.5e-13,56.3,1.105,14.925,7.185,0.1074432773109244,6.0225,9.31,3.181491596638655,1.421428571428571,0.3219117647058823,0.04,wt%,99.87977521008403,Zhang1989CMP,Zhang1989CMP,Zhang,1989,CMP,102,492.0,composition is average of interface and farfield melt compos,10.1007/bf00371090,Diffusive crystal dissolution
974,Andesite1,Al,SEBD,dissolving cpx,1578.15,1050,,12 to 17.85,3.8e-12,3.8e-13,56.3,1.105,14.925,7.185,0.1074432773109244,5.9725,9.31,3.181491596638655,1.421428571428571,0.3219117647058823,0.04,wt%,99.82977521008404,Zhang1989CMP,Zhang1989CMP,Zhang,1989,CMP,102,492.0,composition is average of interface and farfield melt compos,10.1007/bf00371090,Diffusive crystal dissolution
976,Andesite1,Al,SEBD,dissolving cpx,1648.15,2150,,,1e-11,1e-12,56.3,1.105,14.925,7.185,0.1074432773109244,5.8225,9.31,3.181491596638655,1.421428571428571,0.3219117647058823,0.04,wt%,99.67977521008405,Zhang1989CMP,Zhang1989CMP,Zhang,1989,CMP,102,492.0,composition is average of interface and farfield melt compos,10.1007/bf00371090,Diffusive crystal dissolution
977,Andesite1,Al,SEBD,dissolving fosterite,1588.15,500,,14.3 to 17.85,4.7e-12,4.7e-13,54.316,1.226,15.714,7.236,0.144,8.524,7.868,2.986,0.666,0.352,0.04,wt%,99.03200000000001,Zhang1989CMP,Zhang1989CMP,Zhang,1989,CMP,102,492.0,composition is average of interface and farfield melt compos,10.1007/bf00371090,Diffusive crystal dissolution
978,Andesite1,Al,SEBD,dissolving fosterite,1578.15,550,,14.3 to 17.85,2.6e-12,2.6e-13,54.45,1.205,16.025,7.31,0.1153620448179272,7.5475,7.91,3.415973389355742,1.526190476190476,0.3456372549019607,0.04,wt%,99.85066316526611,Zhang1989CMP,Zhang1989CMP,Zhang,1989,CMP,102,492.0,composition is average of interface and farfield melt compos,10.1007/bf00371090,Diffusive crystal dissolution
979,Andesite1,Al,SEBD,dissolving fosterite,1578.15,550,,14.3 to 17.85,3e-12,3e-13,54.4,1.205,16.025,7.31,0.1153620448179272,7.9725,7.91,3.415973389355742,1.526190476190476,0.3456372549019607,0.04,wt%,100.2256631652661,Zhang1989CMP,Zhang1989CMP,Zhang,1989,CMP,102,492.0,composition is average of interface and farfield melt compos,10.1007/bf00371090,Diffusive crystal dissolution
980,Andesite1,Al,SEBD,dissolving olivine,1588.15,500,,,4e-12,4e-13,54.55,1.184,15.712,7.763999999999999,0.15,8.688,7.67,2.746,0.98,0.338,0.04,wt%,99.782,Zhang1989CMP,Zhang1989CMP,Zhang,1989,CMP,102,492.0,composition is average of interface and farfield melt compos,10.1007/bf00371090,Diffusive crystal dissolution
981,Andesite1,Al,SEBD,dissolving olivine,1488.15,500,,,1.1e-12,1.1e-13,54.65,1.18,16.275,7.785,0.1171617647058824,5.5975,7.935,3.469264705882352,1.55,0.3510294117647059,0.04,wt%,98.90995588235292,Zhang1989CMP,Zhang1989CMP,Zhang,1989,CMP,102,492.0,composition is average of interface and farfield melt compos,10.1007/bf00371090,Diffusive crystal dissolution
982,Andesite1,Al,SEBD,dissolving olivine,1623.15,500,,,7e-12,7e-13,53.48,1.14,15.062,8.565999999999999,0.178,9.9,7.584,2.022,1.034,0.306,0.04,wt%,99.27200000000002,Zhang1989CMP,Zhang1989CMP,Zhang,1989,CMP,102,492.0,composition is average of interface and farfield melt compos,10.1007/bf00371090,Diffusive crystal dissolution
983,Andesite1,Al,SEBD,dissolving olivine,1563.15,550,,14.5 to 17.85,3.3e-12,3.3e-13,54.15,1.205,16.175,7.935,0.1164418767507003,7.6225,7.86,3.2775,1.3,0.3488725490196078,0.04,wt%,99.99031442577031,Zhang1989CMP,Zhang1989CMP,Zhang,1989,CMP,102,492.0,composition is average of interface and farfield melt compos,10.1007/bf00371090,Diffusive crystal dissolution
984,Andesite1,Al,SEBD,dissolving olivine,1563.15,550,,14.7 to 17.85,1.4e-12,1.4e-13,54.65,1.18,16.275,7.785,0.1171617647058824,6.9975,7.935,3.469264705882352,1.55,0.3510294117647059,0.04,wt%,100.3099558823529,Zhang1989CMP,Zhang1989CMP,Zhang,1989,CMP,102,492.0,composition is average of interface and farfield melt compos,10.1007/bf00371090,Diffusive crystal dissolution
985,Andesite1,Al,SEBD,dissolving olivine,1543.15,550,,14.7 to 17.85,1.6e-12,1.6e-13,54.65,1.18,16.275,7.785,0.1171617647058824,6.9975,7.935,3.469264705882352,1.55,0.3510294117647059,0.04,wt%,100.3099558823529,Zhang1989CMP,Zhang1989CMP,Zhang,1989,CMP,102,492.0,composition is average of interface and farfield melt compos,10.1007/bf00371090,Diffusive crystal dissolution
986,Andesite1,Al,SEBD,dissolving olivine,1558.15,550,,,4.2e-12,4.2e-13,54.65,1.18,16.275,7.785,0.1171617647058824,8.0475,7.935,3.469264705882352,1.55,0.3510294117647059,0.04,wt%,101.3599558823529,Zhang1989CMP,Zhang1989CMP,Zhang,1989,CMP,102,492.0,composition is average of interface and farfield melt compos,10.1007/bf00371090,Diffusive crystal dissolution
987,Andesite1,Al,SEBD,dissolving olivine,1673.15,550,,,1.2e-11,1.2e-12,53.1036,1.10994,13.8606,8.37536,0.12164,12.70804,7.12332,2.7685,0.9875400000000001,0.40328,0.04,wt%,100.56182,Zhang1989CMP,Zhang1989CMP,Zhang,1989,CMP,102,492.0,composition is average of interface and farfield melt compos,10.1007/bf00371090,Diffusive crystal dissolution
988,Andesite1,Al,SEBD,dissolving olivine,1638.15,1300,,,8.5e-12,8.5e-13,54.65,1.18,16.275,7.785,0.1171617647058824,8.5725,7.935,3.469264705882352,1.55,0.3510294117647059,0.04,wt%,101.8849558823529,Zhang1989CMP,Zhang1989CMP,Zhang,1989,CMP,102,492.0,composition is average of interface and farfield melt compos,10.1007/bf00371090,Diffusive crystal dissolution
989,Andesite1,Al,SEBD,dissolving olivine,1648.15,1500,,,1.6e-11,1.6e-12,53.61,1.17,15.13,8.344,0.108,10.686,7.24,2.768,1.046,0.44,0.04,wt%,100.542,Zhang1989CMP,Zhang1989CMP,Zhang,1989,CMP,102,492.0,composition is average of interface and farfield melt compos,10.1007/bf00371090,Diffusive crystal dissolution
990,Andesite1,Al,SEBD,dissolving spinel,1658.15,1300,,25 to 17.85,3.8e-12,3.8e-13,52.1135,1.279,22.1335,6.9125,0.141,5.1375,7.983,3.4435,1.35,0.3835000000000001,0.04,wt%,100.877,Zhang1989CMP,Zhang1989CMP,Zhang,1989,CMP,102,492.0,composition is average of interface and farfield melt compos,10.1007/bf00371090,Diffusive crystal dissolution
991,Andesite1,Al,SEBD,dissolving quartz,1573.15,500,,11.7 to 17.85,4.2e-13,4.2e-14,65.65,0.905,14.925,4.935,0.1132184625492773,2.7225,5.31,3.3525,2.1,0.3392148488830486,0.04,wt%,100.3524333114323,Zhang1989CMP,Zhang1989CMP,Zhang,1989,CMP,102,492.0,composition is average of interface and farfield melt compos,10.1007/bf00371090,Diffusive crystal dissolution
1213,Andesite1,Si,SEBD,dissolving olivine,1563.15,550,,52 to 56.3,2e-12,2e-13,54.15,1.205,16.175,7.935,0.1164418767507003,7.6225,7.86,3.2775,1.3,0.3488725490196078,0.04,wt%,99.99031442577031,Zhang1989CMP,Zhang1989CMP,Zhang,1989,CMP,102,492.0,composition is average interface and farfield melt compos,10.1007/bf00371090,Diffusive crystal dissolution
1214,Andesite1,Si,SEBD,dissolving olivine,1563.15,550,,53.2 to 56.3,2.5e-12,2.5e-13,54.65,1.18,16.275,7.785,0.1171617647058824,6.9975,7.935,3.469264705882352,1.55,0.3510294117647059,0.04,wt%,100.3099558823529,Zhang1989CMP,Zhang1989CMP,Zhang,1989,CMP,102,492.0,composition is average interface and farfield melt compos,10.1007/bf00371090,Diffusive crystal dissolution
1215,Andesite1,Si,SEBD,dissolving olivine,1543.15,550,,53.2 to 56.3,1e-12,1e-13,54.65,1.18,16.275,7.785,0.1171617647058824,6.9975,7.935,3.469264705882352,1.55,0.3510294117647059,0.04,wt%,100.3099558823529,Zhang1989CMP,Zhang1989CMP,Zhang,1989,CMP,102,492.0,composition is average interface and farfield melt compos,10.1007/bf00371090,Diffusive crystal dissolution
1216,Andesite1,Si,SEBD,dissolving olivine,1558.15,550,,,2.3e-12,2.3e-13,54.65,1.18,16.275,7.785,0.1171617647058824,8.0475,7.935,3.469264705882352,1.55,0.3510294117647059,0.04,wt%,101.3599558823529,Zhang1989CMP,Zhang1989CMP,Zhang,1989,CMP,102,492.0,composition is average interface and farfield melt compos,10.1007/bf00371090,Diffusive crystal dissolution
1217,Andesite1,Si,SEBD,dissolving fosterite,1578.15,550,,52.5 to 56.3,1.7e-12,1.7e-13,54.45,1.205,16.025,7.31,0.1153620448179272,7.5475,7.91,3.415973389355742,1.526190476190476,0.3456372549019607,0.04,wt%,99.85066316526611,Zhang1989CMP,Zhang1989CMP,Zhang,1989,CMP,102,492.0,composition is average interface and farfield melt compos,10.1007/bf00371090,Diffusive crystal dissolution
1218,Andesite1,Si,SEBD,dissolving fosterite,1578.15,550,,52.5 to 56.3,2.6e-12,2.6e-13,54.4,1.205,16.025,7.31,0.1153620448179272,7.9725,7.91,3.415973389355742,1.526190476190476,0.3456372549019607,0.04,wt%,100.2256631652661,Zhang1989CMP,Zhang1989CMP,Zhang,1989,CMP,102,492.0,composition is average interface and farfield melt compos,10.1007/bf00371090,Diffusive crystal dissolution
1219,Andesite1,Si,SEBD,dissolving olivine,1588.15,500,,,2.2e-12,2.2e-13,54.55,1.184,15.712,7.763999999999999,0.15,8.688,7.67,2.746,0.98,0.338,0.04,wt%,99.782,Zhang1989CMP,Zhang1989CMP,Zhang,1989,CMP,102,492.0,composition is average interface and farfield melt compos,10.1007/bf00371090,Diffusive crystal dissolution
1220,Andesite1,Si,SEBD,dissolving fosterite,1588.15,500,,52.5 to 56.3,2.6e-12,2.6e-13,54.316,1.226,15.714,7.236,0.144,8.524,7.868,2.986,0.666,0.352,0.04,wt%,99.03200000000001,Zhang1989CMP,Zhang1989CMP,Zhang,1989,CMP,102,492.0,composition is average interface and farfield melt compos,10.1007/bf00371090,Diffusive crystal dissolution
1221,Andesite1,Si,SEBD,dissolving olivine,1488.15,500,,,5.7e-13,5.7e-14,54.65,1.18,16.275,7.785,0.1171617647058824,5.5975,7.935,3.469264705882352,1.55,0.3510294117647059,0.04,wt%,98.90995588235292,Zhang1989CMP,Zhang1989CMP,Zhang,1989,CMP,102,492.0,composition is average interface and farfield melt compos,10.1007/bf00371090,Diffusive crystal dissolution
1222,Andesite1,Si,SEBD,dissolving olivine,1638.15,1300,,,3.6e-12,3.6e-13,54.65,1.18,16.275,7.785,0.1171617647058824,8.5725,7.935,3.469264705882352,1.55,0.3510294117647059,0.04,wt%,101.8849558823529,Zhang1989CMP,Zhang1989CMP,Zhang,1989,CMP,102,492.0,composition is average interface and farfield melt compos,10.1007/bf00371090,Diffusive crystal dissolution
1223,Andesite1,Si,SEBD,dissolving spinel,1658.15,1300,,48 to 56.3,2.5e-12,2.5e-13,52.1135,1.279,22.1335,6.9125,0.141,5.1375,7.983,3.4435,1.35,0.3835000000000001,0.04,wt%,100.877,Zhang1989CMP,Zhang1989CMP,Zhang,1989,CMP,102,492.0,composition is average interface and farfield melt compos,10.1007/bf00371090,Diffusive crystal dissolution
1224,Andesite1,Si,SEBD,dissolving quartz,1573.15,500,,75 to 56.3,2.8e-13,2.8e-14,65.65,0.905,14.925,4.935,0.1132184625492773,2.7225,5.31,3.3525,2.1,0.3392148488830486,0.04,wt%,100.3524333114323,Zhang1989CMP,Zhang1989CMP,Zhang,1989,CMP,102,492.0,composition is average interface and farfield melt compos,10.1007/bf00371090,Diffusive crystal dissolution
1225,Andesite1,Si,SEBD,dissolving olivine,1623.15,500,,,5e-12,5e-13,53.48,1.14,15.062,8.565999999999999,0.178,9.9,7.584,2.022,1.034,0.306,0.04,wt%,99.27200000000002,Zhang1989CMP,Zhang1989CMP,Zhang,1989,CMP,102,492.0,composition is average interface and farfield melt compos,10.1007/bf00371090,Diffusive crystal dissolution
1226,Andesite1,Si,SEBD,dissolving olivine,1648.15,1500,,,1.2e-11,1.2e-12,53.61,1.17,15.13,8.344,0.108,10.686,7.24,2.768,1.046,0.44,0.04,wt%,100.542,Zhang1989CMP,Zhang1989CMP,Zhang,1989,CMP,102,492.0,composition is average interface and farfield melt compos,10.1007/bf00371090,Diffusive crystal dissolution
1227,Andesite1,Si,SEBD,dissolving rutile,1648.15,1500,,40.5 to 56.3,5.5e-12,5.500000000000001e-13,48.179,10.5696,14.8432,8.9456,0.1556,4.1866,8.0882,2.7412,1.1588,0.4072,0.04,wt%,99.27500000000002,Zhang1989CMP,Zhang1989CMP,Zhang,1989,CMP,102,492.0,composition is average interface and farfield melt compos,10.1007/bf00371090,Diffusive crystal dissolution
1228,Andesite1,Si,SEBD,dissolving olivine,1673.15,550,,,9.4e-12,9.4e-13,53.1036,1.10994,13.8606,8.37536,0.12164,12.70804,7.12332,2.7685,0.9875400000000001,0.40328,0.04,wt%,100.56182,Zhang1989CMP,Zhang1989CMP,Zhang,1989,CMP,102,492.0,composition is average interface and farfield melt compos,10.1007/bf00371090,Diffusive crystal dissolution
2528,Andesite1,Ti,SEBD,dissolving rutile,1648.15,1500,,22 to 1.21,8.2e-12,8.2e-13,48.179,10.5696,14.8432,8.9456,0.1556,4.1866,8.0882,2.7412,1.1588,0.4072,0.04,wt%,99.27500000000002,Zhang1989CMP,Zhang1989CMP,Zhang,1989,CMP,102,492.0,composition is average interface and farfield melt compos,10.1007/bf00371090,Diffusive crystal dissolution
2772,Andesite1,Cr,SEBD,dissolving olivine,1563.15,550,,95 to 42 (ppm),3.6e-12,3.6e-13,54.15,1.205,16.175,7.935,0.1164418767507003,7.6225,7.86,3.2775,1.3,0.3488725490196078,0.04,wt%,99.99031442577031,Zhang1989CMP,Zhang1989CMP,Zhang,1989,CMP,102,492.0,composition is average interface and farfield melt compos,10.1007/bf00371090,Diffusive crystal dissolution
369,Di-Di80An20,Mg,SEBD,diffusion couple,1873.15,1000,,,3.8e-10,,54.26,,3.66,,,16.75,25.32,,,,,wt%,99.99000000000001,Kubicki1990GCA,Kubicki1990GCA,Kubicki,1990,GCA,54,2709.0,,10.1016/0016-7037(90)90006-7,Chemical diffusion in melts on the CaMgSi206-CaA12Si208 join under high pressures
370,Di-Di80An20,Mg,SEBD,diffusion couple,1873.15,700,,,2.6e-10,,54.26,,3.66,,,16.75,25.32,,,,,wt%,99.99000000000001,Kubicki1990GCA,Kubicki1990GCA,Kubicki,1990,GCA,54,2709.0,,10.1016/0016-7037(90)90006-7,Chemical diffusion in melts on the CaMgSi206-CaA12Si208 join under high pressures
371,Di-Di80An20,Mg,SEBD,diffusion couple,1873.15,200,,,1.3e-10,,54.26,,3.66,,,16.75,25.32,,,,,wt%,99.99000000000001,Kubicki1990GCA,Kubicki1990GCA,Kubicki,1990,GCA,54,2709.0,,10.1016/0016-7037(90)90006-7,Chemical diffusion in melts on the CaMgSi206-CaA12Si208 join under high pressures
372,Di-Di80An20,Mg,SEBD,diffusion couple,1873.15,200,,,2.5e-10,,54.26,,3.66,,,16.75,25.32,,,,,wt%,99.99000000000001,Kubicki1990GCA,Kubicki1990GCA,Kubicki,1990,GCA,54,2709.0,,10.1016/0016-7037(90)90006-7,Chemical diffusion in melts on the CaMgSi206-CaA12Si208 join under high pressures
373,Di80An20-Di60An40,Mg,SEBD,diffusion couple,1873.15,200,,,1.2e-10,,51.8,,10.99,,,13.03,24.17,,,,,wt%,99.99,Kubicki1990GCA,Kubicki1990GCA,Kubicki,1990,GCA,54,2709.0,,10.1016/0016-7037(90)90006-7,Chemical diffusion in melts on the CaMgSi206-CaA12Si208 join under high pressures
374,Di80An20-Di60An40,Mg,SEBD,diffusion couple,1873.15,200,,,6e-11,,51.8,,10.99,,,13.03,24.17,,,,,wt%,99.99,Kubicki1990GCA,Kubicki1990GCA,Kubicki,1990,GCA,54,2709.0,,10.1016/0016-7037(90)90006-7,Chemical diffusion in melts on the CaMgSi206-CaA12Si208 join under high pressures
375,Di80An20-Di60An40,Mg,SEBD,diffusion couple,1873.15,700,,,1.3e-10,,51.8,,10.99,,,13.03,24.17,,,,,wt%,99.99,Kubicki1990GCA,Kubicki1990GCA,Kubicki,1990,GCA,54,2709.0,,10.1016/0016-7037(90)90006-7,Chemical diffusion in melts on the CaMgSi206-CaA12Si208 join under high pressures
376,Di80An20-Di60An40,Mg,SEBD,diffusion couple,1873.15,1000,,,2.1e-10,,51.8,,10.99,,,13.03,24.17,,,,,wt%,99.99,Kubicki1990GCA,Kubicki1990GCA,Kubicki,1990,GCA,54,2709.0,,10.1016/0016-7037(90)90006-7,Chemical diffusion in melts on the CaMgSi206-CaA12Si208 join under high pressures
377,Di80An20-Di60An40,Mg,SEBD,diffusion couple,1873.15,2000,,,9e-11,,51.8,,10.99,,,13.03,24.17,,,,,wt%,99.99,Kubicki1990GCA,Kubicki1990GCA,Kubicki,1990,GCA,54,2709.0,,10.1016/0016-7037(90)90006-7,Chemical diffusion in melts on the CaMgSi206-CaA12Si208 join under high pressures
378,Di80An20-Di40An60,Mg,SEBD,diffusion couple,1873.15,200,,,1.6e-10,,51.8,,10.99,,,13.03,24.17,,,,,wt%,99.99,Kubicki1990GCA,Kubicki1990GCA,Kubicki,1990,GCA,54,2709.0,,10.1016/0016-7037(90)90006-7,Chemical diffusion in melts on the CaMgSi206-CaA12Si208 join under high pressures
379,Di60An40-Di40An60,Mg,SEBD,diffusion couple,1873.15,1000,,,1.5e-10,,49.34,,18.32,,,9.31,23.03,,,,,wt%,100.0,Kubicki1990GCA,Kubicki1990GCA,Kubicki,1990,GCA,54,2709.0,,10.1016/0016-7037(90)90006-7,Chemical diffusion in melts on the CaMgSi206-CaA12Si208 join under high pressures
380,Di60An40-Di40An60,Mg,SEBD,diffusion couple,1873.15,800,,,1.6e-10,,49.34,,18.32,,,9.31,23.03,,,,,wt%,100.0,Kubicki1990GCA,Kubicki1990GCA,Kubicki,1990,GCA,54,2709.0,,10.1016/0016-7037(90)90006-7,Chemical diffusion in melts on the CaMgSi206-CaA12Si208 join under high pressures
381,Di60An40-Di40An60,Mg,SEBD,diffusion couple,1923.15,700,,,1.4e-10,,49.34,,18.32,,,9.31,23.03,,,,,wt%,100.0,Kubicki1990GCA,Kubicki1990GCA,Kubicki,1990,GCA,54,2709.0,,10.1016/0016-7037(90)90006-7,Chemical diffusion in melts on the CaMgSi206-CaA12Si208 join under high pressures
382,Di60An40-Di40An60,Mg,SEBD,diffusion couple,1743.15,200,,,6e-11,,49.34,,18.32,,,9.31,23.03,,,,,wt%,100.0,Kubicki1990GCA,Kubicki1990GCA,Kubicki,1990,GCA,54,2709.0,,10.1016/0016-7037(90)90006-7,Chemical diffusion in melts on the CaMgSi206-CaA12Si208 join under high pressures
383,Di60An40-Di40An60,Mg,SEBD,diffusion couple,1753.15,200,,,1e-10,,49.34,,18.32,,,9.31,23.03,,,,,wt%,100.0,Kubicki1990GCA,Kubicki1990GCA,Kubicki,1990,GCA,54,2709.0,,10.1016/0016-7037(90)90006-7,Chemical diffusion in melts on the CaMgSi206-CaA12Si208 join under high pressures
384,Di60An40-Di40An60,Mg,SEBD,diffusion couple,1823.15,200,,,1.1e-10,,49.34,,18.32,,,9.31,23.03,,,,,wt%,100.0,Kubicki1990GCA,Kubicki1990GCA,Kubicki,1990,GCA,54,2709.0,,10.1016/0016-7037(90)90006-7,Chemical diffusion in melts on the CaMgSi206-CaA12Si208 join under high pressures
385,Di60An40-Di40An60,Mg,SEBD,diffusion couple,1873.15,200,,,2.2e-10,,49.34,,18.32,,,9.31,23.03,,,,,wt%,100.0,Kubicki1990GCA,Kubicki1990GCA,Kubicki,1990,GCA,54,2709.0,,10.1016/0016-7037(90)90006-7,Chemical diffusion in melts on the CaMgSi206-CaA12Si208 join under high pressures
386,Di60An40-Di40An60,Mg,SEBD,diffusion couple,1963.15,200,,,3.2e-10,,49.34,,18.32,,,9.31,23.03,,,,,wt%,100.0,Kubicki1990GCA,Kubicki1990GCA,Kubicki,1990,GCA,54,2709.0,,10.1016/0016-7037(90)90006-7,Chemical diffusion in melts on the CaMgSi206-CaA12Si208 join under high pressures
387,Di80An20-Di60An40,Mg,SEBD,diffusion couple,1633.15,0.1,,,3e-11,,51.8,,10.99,,,13.03,24.17,,,,,wt%,99.99,Kubicki1990GCA,Kubicki1990GCA,Kubicki,1990,GCA,54,2709.0,,10.1016/0016-7037(90)90006-7,Chemical diffusion in melts on the CaMgSi206-CaA12Si208 join under high pressures
537,Di-Di60An40,Ca,SEBD,diffusion couple,1873.15,200,,,2.8e-10,,54.26,,3.66,,,16.75,25.32,,,,,wt%,99.99000000000001,Kubicki1990GCA,Kubicki1990GCA,Kubicki,1990,GCA,54,2709.0,,10.1016/0016-7037(90)90006-7,Chemical diffusion in melts on the CaMgSi206-CaA12Si208 join under high pressures
538,Di80An20-Di40An60,Ca,SEBD,diffusion couple,1873.15,200,,,1.4e-10,,51.8,,10.99,,,13.03,24.17,,,,,wt%,99.99,Kubicki1990GCA,Kubicki1990GCA,Kubicki,1990,GCA,54,2709.0,,10.1016/0016-7037(90)90006-7,Chemical diffusion in melts on the CaMgSi206-CaA12Si208 join under high pressures
992,Di-Di80An20,Al,SEBD,diffusion couple,1873.15,1000,,,3.3e-10,,54.26,,3.66,,,16.75,25.32,,,,,wt%,99.99000000000001,Kubicki1990GCA,Kubicki1990GCA,Kubicki,1990,GCA,54,2709.0,,10.1016/0016-7037(90)90006-7,Chemical diffusion in melts on the CaMgSi206-CaA12Si208 join under high pressures
993,Di-Di80An20,Al,SEBD,diffusion couple,1873.15,700,,,3e-10,,54.26,,3.66,,,16.75,25.32,,,,,wt%,99.99000000000001,Kubicki1990GCA,Kubicki1990GCA,Kubicki,1990,GCA,54,2709.0,,10.1016/0016-7037(90)90006-7,Chemical diffusion in melts on the CaMgSi206-CaA12Si208 join under high pressures
994,Di-Di80An20,Al,SEBD,diffusion couple,1873.15,200,,,9e-11,,54.26,,3.66,,,16.75,25.32,,,,,wt%,99.99000000000001,Kubicki1990GCA,Kubicki1990GCA,Kubicki,1990,GCA,54,2709.0,,10.1016/0016-7037(90)90006-7,Chemical diffusion in melts on the CaMgSi206-CaA12Si208 join under high pressures
995,Di-Di60An40,Al,SEBD,diffusion couple,1873.15,200,,,2.1e-10,,53.03,,7.33,,,14.89,24.75,,,,,wt%,100.0,Kubicki1990GCA,Kubicki1990GCA,Kubicki,1990,GCA,54,2709.0,,10.1016/0016-7037(90)90006-7,Chemical diffusion in melts on the CaMgSi206-CaA12Si208 join under high pressures
996,Di80An20-Di60An40,Al,SEBD,diffusion couple,1873.15,200,,,1e-10,,51.8,,10.99,,,13.03,24.17,,,,,wt%,99.99,Kubicki1990GCA,Kubicki1990GCA,Kubicki,1990,GCA,54,2709.0,,10.1016/0016-7037(90)90006-7,Chemical diffusion in melts on the CaMgSi206-CaA12Si208 join under high pressures
997,Di80An20-Di60An40,Al,SEBD,diffusion couple,1873.15,200,,,8e-11,,51.8,,10.99,,,13.03,24.17,,,,,wt%,99.99,Kubicki1990GCA,Kubicki1990GCA,Kubicki,1990,GCA,54,2709.0,,10.1016/0016-7037(90)90006-7,Chemical diffusion in melts on the CaMgSi206-CaA12Si208 join under high pressures
998,Di80An20-Di60An40,Al,SEBD,diffusion couple,1873.15,700,,,9e-11,,51.8,,10.99,,,13.03,24.17,,,,,wt%,99.99,Kubicki1990GCA,Kubicki1990GCA,Kubicki,1990,GCA,54,2709.0,,10.1016/0016-7037(90)90006-7,Chemical diffusion in melts on the CaMgSi206-CaA12Si208 join under high pressures
999,Di80An20-Di60An40,Al,SEBD,diffusion couple,1873.15,1000,,,1.5e-10,,51.8,,10.99,,,13.03,24.17,,,,,wt%,99.99,Kubicki1990GCA,Kubicki1990GCA,Kubicki,1990,GCA,54,2709.0,,10.1016/0016-7037(90)90006-7,Chemical diffusion in melts on the CaMgSi206-CaA12Si208 join under high pressures
1000,Di80An20-Di60An40,Al,SEBD,diffusion couple,1873.15,2000,,,6e-11,,51.8,,10.99,,,13.03,24.17,,,,,wt%,99.99,Kubicki1990GCA,Kubicki1990GCA,Kubicki,1990,GCA,54,2709.0,,10.1016/0016-7037(90)90006-7,Chemical diffusion in melts on the CaMgSi206-CaA12Si208 join under high pressures
1001,Di80An20-Di40An60,Al,SEBD,diffusion couple,1873.15,200,,,1e-10,,50.57,,14.66,,,11.17,23.6,,,,,wt%,100.0,Kubicki1990GCA,Kubicki1990GCA,Kubicki,1990,GCA,54,2709.0,,10.1016/0016-7037(90)90006-7,Chemical diffusion in melts on the CaMgSi206-CaA12Si208 join under high pressures
1002,Di60An40-Di40An60,Al,SEBD,diffusion couple,1873.15,1000,,,1.1e-10,,49.34,,18.32,,,9.31,23.03,,,,,wt%,100.0,Kubicki1990GCA,Kubicki1990GCA,Kubicki,1990,GCA,54,2709.0,,10.1016/0016-7037(90)90006-7,Chemical diffusion in melts on the CaMgSi206-CaA12Si208 join under high pressures
1003,Di60An40-Di40An60,Al,SEBD,diffusion couple,1873.15,800,,,1.4e-10,,49.34,,18.32,,,9.31,23.03,,,,,wt%,100.0,Kubicki1990GCA,Kubicki1990GCA,Kubicki,1990,GCA,54,2709.0,,10.1016/0016-7037(90)90006-7,Chemical diffusion in melts on the CaMgSi206-CaA12Si208 join under high pressures
1004,Di60An40-Di40An60,Al,SEBD,diffusion couple,1923.15,700,,,1.1e-10,,49.34,,18.32,,,9.31,23.03,,,,,wt%,100.0,Kubicki1990GCA,Kubicki1990GCA,Kubicki,1990,GCA,54,2709.0,,10.1016/0016-7037(90)90006-7,Chemical diffusion in melts on the CaMgSi206-CaA12Si208 join under high pressures
1005,Di60An40-Di40An60,Al,SEBD,diffusion couple,1743.15,200,,,3e-11,,49.34,,18.32,,,9.31,23.03,,,,,wt%,100.0,Kubicki1990GCA,Kubicki1990GCA,Kubicki,1990,GCA,54,2709.0,,10.1016/0016-7037(90)90006-7,Chemical diffusion in melts on the CaMgSi206-CaA12Si208 join under high pressures
1006,Di60An40-Di40An60,Al,SEBD,diffusion couple,1753.15,200,,,1.4e-10,,49.34,,18.32,,,9.31,23.03,,,,,wt%,100.0,Kubicki1990GCA,Kubicki1990GCA,Kubicki,1990,GCA,54,2709.0,,10.1016/0016-7037(90)90006-7,Chemical diffusion in melts on the CaMgSi206-CaA12Si208 join under high pressures
1007,Di60An40-Di40An60,Al,SEBD,diffusion couple,1823.15,200,,,9e-11,,49.34,,18.32,,,9.31,23.03,,,,,wt%,100.0,Kubicki1990GCA,Kubicki1990GCA,Kubicki,1990,GCA,54,2709.0,,10.1016/0016-7037(90)90006-7,Chemical diffusion in melts on the CaMgSi206-CaA12Si208 join under high pressures
1008,Di60An40-Di40An60,Al,SEBD,diffusion couple,1873.15,200,,,2.5e-10,,49.34,,18.32,,,9.31,23.03,,,,,wt%,100.0,Kubicki1990GCA,Kubicki1990GCA,Kubicki,1990,GCA,54,2709.0,,10.1016/0016-7037(90)90006-7,Chemical diffusion in melts on the CaMgSi206-CaA12Si208 join under high pressures
1009,Di60An40-Di40An60,Al,SEBD,diffusion couple,1963.15,200,,,3.2e-10,,49.34,,18.32,,,9.31,23.03,,,,,wt%,100.0,Kubicki1990GCA,Kubicki1990GCA,Kubicki,1990,GCA,54,2709.0,,10.1016/0016-7037(90)90006-7,Chemical diffusion in melts on the CaMgSi206-CaA12Si208 join under high pressures
1010,Di80An20-Di60An40,Al,SEBD,diffusion couple,1633.15,0.1,,,2e-11,,51.8,,10.99,,,13.03,24.17,,,,,wt%,99.99,Kubicki1990GCA,Kubicki1990GCA,Kubicki,1990,GCA,54,2709.0,,10.1016/0016-7037(90)90006-7,Chemical diffusion in melts on the CaMgSi206-CaA12Si208 join under high pressures
1229,Di-Di60An40,Si,SEBD,diffusion couple,1873.15,200,,,2.2e-10,,54.26,,3.66,,,16.75,25.32,,,,,wt%,99.99000000000001,Kubicki1990GCA,Kubicki1990GCA,Kubicki,1990,GCA,54,2709.0,,10.1016/0016-7037(90)90006-7,Chemical diffusion in melts on the CaMgSi206-CaA12Si208 join under high pressures
1230,Di80An20-Di40An60,Si,SEBD,diffusion couple,1873.15,200,,,4e-11,,51.8,,10.99,,,13.03,24.17,,,,,wt%,99.99,Kubicki1990GCA,Kubicki1990GCA,Kubicki,1990,GCA,54,2709.0,,10.1016/0016-7037(90)90006-7,Chemical diffusion in melts on the CaMgSi206-CaA12Si208 join under high pressures
388,CMAS,Mg-25,Self,diffusion couple,1826.15,0.1,,,1e-10,,43.71,,32.29,,,11.69,12.76,,,,,wt%,100.55,Sheng1992GCA,Sheng1992GCA,Sheng,1992,GCA,56,2535.0,,10.1016/0016-7037(92)90207-y,Self-diffusion of magnesium in spine1 and in equilibrium melts: Constraints on flash heating of silicates
389,CMAS,Mg-25,Self,diffusion couple,1768.15,0.1,,,6.19e-11,,44.39,,30.84,,,13.81,10.92,,,,,wt%,99.96,Sheng1992GCA,Sheng1992GCA,Sheng,1992,GCA,56,2535.0,,10.1016/0016-7037(92)90207-y,Self-diffusion of magnesium in spine1 and in equilibrium melts: Constraints on flash heating of silicates
390,CMAS,Mg-25,Self,diffusion couple,1688.15,0.1,,,2.43e-11,,47.34,,28.6,,,14.08,10.06,,,,,wt%,100.08,Sheng1992GCA,Sheng1992GCA,Sheng,1992,GCA,56,2535.0,,10.1016/0016-7037(92)90207-y,Self-diffusion of magnesium in spine1 and in equilibrium melts: Constraints on flash heating of silicates
391,CMAS,Mg-25,Self,diffusion couple,1534.15,0.1,,,1.47e-12,,54.45,,22.76,,,14.58,7.97,,,,,wt%,99.76,Sheng1992GCA,Sheng1992GCA,Sheng,1992,GCA,56,2535.0,,10.1016/0016-7037(92)90207-y,Self-diffusion of magnesium in spine1 and in equilibrium melts: Constraints on flash heating of silicates
411,HB1 (haplobasalt),Mg-25,Self,diffusion couple,1673.15,0.1,,,7.8e-11,2e-12,47.6,,16.4,,,16.9,19.4,,,,,wt%,100.3,LaTourrette1997GCA,LaTourrette1997GCA,LaTourrette,1997,GCA,61,755.0,D is average of 2 pts,10.1016/s0016-7037(96)00377-8,"Self diffusion of europium, neodymium, thorium, and uranium in haplobasaltic melt: The effect of oxygen fugacity and the relationship to melt structure"
412,HB1 (haplobasalt),Mg-25,Self,diffusion couple,1673.15,0.1,,,7.7e-11,1e-12,47.6,,16.4,,,16.9,19.4,,,,,wt%,100.3,LaTourrette1997GCA,LaTourrette1997GCA,LaTourrette,1997,GCA,61,755.0,,10.1016/s0016-7037(96)00377-8,"Self diffusion of europium, neodymium, thorium, and uranium in haplobasaltic melt: The effect of oxygen fugacity and the relationship to melt structure"
413,HB1 (haplobasalt),Mg-25,Self,diffusion couple,1773.15,0.1,,,1.58e-10,5e-12,47.6,,16.4,,,16.9,19.4,,,,,wt%,100.3,LaTourrette1997GCA,LaTourrette1997GCA,LaTourrette,1997,GCA,61,755.0,D is average of 2 pts,10.1016/s0016-7037(96)00377-8,"Self diffusion of europium, neodymium, thorium, and uranium in haplobasaltic melt: The effect of oxygen fugacity and the relationship to melt structure"
414,HB1 (haplobasalt),Mg-25,Self,diffusion couple,1673.15,0.1,,,7.7e-11,2e-12,47.6,,16.4,,,16.9,19.4,,,,,wt%,100.3,LaTourrette1997GCA,LaTourrette1997GCA,LaTourrette,1997,GCA,61,755.0,D is average of 2 pts,10.1016/s0016-7037(96)00377-8,"Self diffusion of europium, neodymium, thorium, and uranium in haplobasaltic melt: The effect of oxygen fugacity and the relationship to melt structure"
415,HB1 (haplobasalt),Mg-25,Self,diffusion couple,1673.15,0.1,,,7.5e-11,2e-12,47.6,,16.4,,,16.9,19.4,,,,,wt%,100.3,LaTourrette1997GCA,LaTourrette1997GCA,LaTourrette,1997,GCA,61,755.0,D is average of 2 pts,10.1016/s0016-7037(96)00377-8,"Self diffusion of europium, neodymium, thorium, and uranium in haplobasaltic melt: The effect of oxygen fugacity and the relationship to melt structure"
416,HB1 (haplobasalt),Mg-25,Self,diffusion couple,1773.15,0.1,,,1.57e-10,3e-12,47.6,,16.4,,,16.9,19.4,,,,,wt%,100.3,LaTourrette1997GCA,LaTourrette1997GCA,LaTourrette,1997,GCA,61,755.0,D is average of 2 pts,10.1016/s0016-7037(96)00377-8,"Self diffusion of europium, neodymium, thorium, and uranium in haplobasaltic melt: The effect of oxygen fugacity and the relationship to melt structure"
2206,HB1 (haplobasalt),Nd-142,Self,diffusion couple,1673.15,0.1,,,2.28e-11,8e-13,47.6,,16.4,,,16.9,19.4,,,,,wt%,100.3,LaTourrette1997GCA,LaTourrette1997GCA,LaTourrette,1997,GCA,61,755.0,D is average of 2 pts,10.1016/s0016-7037(96)00377-8,"Self diffusion of europium, neodymium, thorium, and uranium in haplobasaltic melt: The effect of oxygen fugacity and the relationship to melt structure"
2207,HB1 (haplobasalt),Nd-142,Self,diffusion couple,1673.15,0.1,,,2.37e-11,2e-13,47.6,,16.4,,,16.9,19.4,,,,,wt%,100.3,LaTourrette1997GCA,LaTourrette1997GCA,LaTourrette,1997,GCA,61,755.0,D is average of 2 pts,10.1016/s0016-7037(96)00377-8,"Self diffusion of europium, neodymium, thorium, and uranium in haplobasaltic melt: The effect of oxygen fugacity and the relationship to melt structure"
2208,HB1 (haplobasalt),Nd-142,Self,diffusion couple,1773.15,0.1,,,5.1e-11,1e-12,47.6,,16.4,,,16.9,19.4,,,,,wt%,100.3,LaTourrette1997GCA,LaTourrette1997GCA,LaTourrette,1997,GCA,61,755.0,D is average of 2 pts,10.1016/s0016-7037(96)00377-8,"Self diffusion of europium, neodymium, thorium, and uranium in haplobasaltic melt: The effect of oxygen fugacity and the relationship to melt structure"
2209,HB1 (haplobasalt),Nd-142,Self,diffusion couple,1673.15,0.1,,,2.25e-11,9e-13,47.6,,16.4,,,16.9,19.4,,,,,wt%,100.3,LaTourrette1997GCA,LaTourrette1997GCA,LaTourrette,1997,GCA,61,755.0,D is average of 2 pts,10.1016/s0016-7037(96)00377-8,"Self diffusion of europium, neodymium, thorium, and uranium in haplobasaltic melt: The effect of oxygen fugacity and the relationship to melt structure"
2210,HB1 (haplobasalt),Nd-142,Self,diffusion couple,1673.15,0.1,,,2.25e-11,2e-13,47.6,,16.4,,,16.9,19.4,,,,,wt%,100.3,LaTourrette1997GCA,LaTourrette1997GCA,LaTourrette,1997,GCA,61,755.0,D is average of 2 pts,10.1016/s0016-7037(96)00377-8,"Self diffusion of europium, neodymium, thorium, and uranium in haplobasaltic melt: The effect of oxygen fugacity and the relationship to melt structure"
2211,HB1 (haplobasalt),Nd-142,Self,diffusion couple,1773.15,0.1,,,5.3e-11,2e-12,47.6,,16.4,,,16.9,19.4,,,,,wt%,100.3,LaTourrette1997GCA,LaTourrette1997GCA,LaTourrette,1997,GCA,61,755.0,D is average of 2 pts,10.1016/s0016-7037(96)00377-8,"Self diffusion of europium, neodymium, thorium, and uranium in haplobasaltic melt: The effect of oxygen fugacity and the relationship to melt structure"
2359,HB1 (haplobasalt),Eu-151,Self,diffusion couple,1673.15,0.1,,,2.2e-11,1e-12,47.6,,16.4,,,16.9,19.4,,,,,wt%,100.3,LaTourrette1997GCA,LaTourrette1997GCA,LaTourrette,1997,GCA,61,755.0,D is average of 2 pts,10.1016/s0016-7037(96)00377-8,"Self diffusion of europium, neodymium, thorium, and uranium in haplobasaltic melt: The effect of oxygen fugacity and the relationship to melt structure"
2360,HB1 (haplobasalt),Eu-151,Self,diffusion couple,1673.15,0.1,,,2.33e-11,2e-13,47.6,,16.4,,,16.9,19.4,,,,,wt%,100.3,LaTourrette1997GCA,LaTourrette1997GCA,LaTourrette,1997,GCA,61,755.0,D is average of 2 pts,10.1016/s0016-7037(96)00377-8,"Self diffusion of europium, neodymium, thorium, and uranium in haplobasaltic melt: The effect of oxygen fugacity and the relationship to melt structure"
2361,HB1 (haplobasalt),Eu-151,Self,diffusion couple,1773.15,0.1,,,5e-11,2e-12,47.6,,16.4,,,16.9,19.4,,,,,wt%,100.3,LaTourrette1997GCA,LaTourrette1997GCA,LaTourrette,1997,GCA,61,755.0,D is average of 2 pts,10.1016/s0016-7037(96)00377-8,"Self diffusion of europium, neodymium, thorium, and uranium in haplobasaltic melt: The effect of oxygen fugacity and the relationship to melt structure"
2362,HB1 (haplobasalt),Eu-151,Self,diffusion couple,1673.15,0.1,,,3.2e-11,1e-12,47.6,,16.4,,,16.9,19.4,,,,,wt%,100.3,LaTourrette1997GCA,LaTourrette1997GCA,LaTourrette,1997,GCA,61,755.0,D is average of 2 pts,10.1016/s0016-7037(96)00377-8,"Self diffusion of europium, neodymium, thorium, and uranium in haplobasaltic melt: The effect of oxygen fugacity and the relationship to melt structure"
2363,HB1 (haplobasalt),Eu-151,Self,diffusion couple,1673.15,0.1,,,3.23e-11,2e-13,47.6,,16.4,,,16.9,19.4,,,,,wt%,100.3,LaTourrette1997GCA,LaTourrette1997GCA,LaTourrette,1997,GCA,61,755.0,D is average of 2 pts,10.1016/s0016-7037(96)00377-8,"Self diffusion of europium, neodymium, thorium, and uranium in haplobasaltic melt: The effect of oxygen fugacity and the relationship to melt structure"
2364,HB1 (haplobasalt),Eu-151,Self,diffusion couple,1773.15,0.1,,,7.1e-11,3e-12,47.6,,16.4,,,16.9,19.4,,,,,wt%,100.3,LaTourrette1997GCA,LaTourrette1997GCA,LaTourrette,1997,GCA,61,755.0,D is average of 2 pts,10.1016/s0016-7037(96)00377-8,"Self diffusion of europium, neodymium, thorium, and uranium in haplobasaltic melt: The effect of oxygen fugacity and the relationship to melt structure"
3083,HB1 (haplobasalt),Th,Tracer,diffusion couple,1673.15,0.1,,,1.19e-11,6e-13,47.6,,16.4,,,16.9,19.4,,,,,wt%,100.3,LaTourrette1997GCA,LaTourrette1997GCA,LaTourrette,1997,GCA,61,755.0,D is average of 2 pts,10.1016/s0016-7037(96)00377-8,"Self diffusion of europium, neodymium, thorium, and uranium in haplobasaltic melt: The effect of oxygen fugacity and the relationship to melt structure"
3084,HB1 (haplobasalt),Th,Tracer,diffusion couple,1673.15,0.1,,,1.3e-11,1e-12,47.6,,16.4,,,16.9,19.4,,,,,wt%,100.3,LaTourrette1997GCA,LaTourrette1997GCA,LaTourrette,1997,GCA,61,755.0,D is average of 2 pts,10.1016/s0016-7037(96)00377-8,"Self diffusion of europium, neodymium, thorium, and uranium in haplobasaltic melt: The effect of oxygen fugacity and the relationship to melt structure"
3085,HB1 (haplobasalt),Th,Tracer,diffusion couple,1773.15,0.1,,,2.93e-11,5e-13,47.6,,16.4,,,16.9,19.4,,,,,wt%,100.3,LaTourrette1997GCA,LaTourrette1997GCA,LaTourrette,1997,GCA,61,755.0,D is average of 2 pts,10.1016/s0016-7037(96)00377-8,"Self diffusion of europium, neodymium, thorium, and uranium in haplobasaltic melt: The effect of oxygen fugacity and the relationship to melt structure"
3086,HB1 (haplobasalt),Th,Tracer,diffusion couple,1673.15,0.1,,,1.12e-11,3e-13,47.6,,16.4,,,16.9,19.4,,,,,wt%,100.3,LaTourrette1997GCA,LaTourrette1997GCA,LaTourrette,1997,GCA,61,755.0,D is average of 2 pts,10.1016/s0016-7037(96)00377-8,"Self diffusion of europium, neodymium, thorium, and uranium in haplobasaltic melt: The effect of oxygen fugacity and the relationship to melt structure"
3087,HB1 (haplobasalt),Th,Tracer,diffusion couple,1673.15,0.1,,,1.23e-11,8e-13,47.6,,16.4,,,16.9,19.4,,,,,wt%,100.3,LaTourrette1997GCA,LaTourrette1997GCA,LaTourrette,1997,GCA,61,755.0,D is average of 2 pts,10.1016/s0016-7037(96)00377-8,"Self diffusion of europium, neodymium, thorium, and uranium in haplobasaltic melt: The effect of oxygen fugacity and the relationship to melt structure"
3088,HB1 (haplobasalt),Th,Tracer,diffusion couple,1773.15,0.1,,,2.8e-11,1e-12,47.6,,16.4,,,16.9,19.4,,,,,wt%,100.3,LaTourrette1997GCA,LaTourrette1997GCA,LaTourrette,1997,GCA,61,755.0,D is average of 2 pts,10.1016/s0016-7037(96)00377-8,"Self diffusion of europium, neodymium, thorium, and uranium in haplobasaltic melt: The effect of oxygen fugacity and the relationship to melt structure"
3111,HB1 (haplobasalt),U-235,Self,diffusion couple,1673.15,0.1,,,1.13e-11,9e-13,47.6,,16.4,,,16.9,19.4,,,,,wt%,100.3,LaTourrette1997GCA,LaTourrette1997GCA,LaTourrette,1997,GCA,61,755.0,D is average of 2 pts,10.1016/s0016-7037(96)00377-8,"Self diffusion of europium, neodymium, thorium, and uranium in haplobasaltic melt: The effect of oxygen fugacity and the relationship to melt structure"
3112,HB1 (haplobasalt),U-235,Self,diffusion couple,1673.15,0.1,,,1.3e-11,2e-12,47.6,,16.4,,,16.9,19.4,,,,,wt%,100.3,LaTourrette1997GCA,LaTourrette1997GCA,LaTourrette,1997,GCA,61,755.0,D is average of 2 pts,10.1016/s0016-7037(96)00377-8,"Self diffusion of europium, neodymium, thorium, and uranium in haplobasaltic melt: The effect of oxygen fugacity and the relationship to melt structure"
3113,HB1 (haplobasalt),U-235,Self,diffusion couple,1773.15,0.1,,,2.9e-11,3e-12,47.6,,16.4,,,16.9,19.4,,,,,wt%,100.3,LaTourrette1997GCA,LaTourrette1997GCA,LaTourrette,1997,GCA,61,755.0,D is average of 2 pts,10.1016/s0016-7037(96)00377-8,"Self diffusion of europium, neodymium, thorium, and uranium in haplobasaltic melt: The effect of oxygen fugacity and the relationship to melt structure"
3114,HB1 (haplobasalt),U-235,Self,diffusion couple,1673.15,0.1,,,1.35e-11,6e-13,47.6,,16.4,,,16.9,19.4,,,,,wt%,100.3,LaTourrette1997GCA,LaTourrette1997GCA,LaTourrette,1997,GCA,61,755.0,D is average of 2 pts,10.1016/s0016-7037(96)00377-8,"Self diffusion of europium, neodymium, thorium, and uranium in haplobasaltic melt: The effect of oxygen fugacity and the relationship to melt structure"
3115,HB1 (haplobasalt),U-235,Self,diffusion couple,1673.15,0.1,,,1.3e-11,1e-12,47.6,,16.4,,,16.9,19.4,,,,,wt%,100.3,LaTourrette1997GCA,LaTourrette1997GCA,LaTourrette,1997,GCA,61,755.0,D is average of 2 pts,10.1016/s0016-7037(96)00377-8,"Self diffusion of europium, neodymium, thorium, and uranium in haplobasaltic melt: The effect of oxygen fugacity and the relationship to melt structure"
3116,HB1 (haplobasalt),U-235,Self,diffusion couple,1773.15,0.1,,,3.6e-11,3e-12,47.6,,16.4,,,16.9,19.4,,,,,wt%,100.3,LaTourrette1997GCA,LaTourrette1997GCA,LaTourrette,1997,GCA,61,755.0,D is average of 2 pts,10.1016/s0016-7037(96)00377-8,"Self diffusion of europium, neodymium, thorium, and uranium in haplobasaltic melt: The effect of oxygen fugacity and the relationship to melt structure"
426,LB1 (lunar basalt),Mg,SEBD,dissolving cpx,1623.15,1300,,8.10 to 6.31,1.92e-10,7.7e-11,47.95,0.78,11.525,18.8,0.25,7.205,13.45,0.2,0.02,,0.04,wt%,100.18,VanOrman2000MPS,VanOrman2000MPS,VanOrman,2000,MPS,35,783.0,"composition is averaged melt compos; from their figure, the profile seems to have reached the other end",10.1111/j.1945-5100.2000.tb01462.x,Origin of lunar high-titanium ultramafic glasses: Constraints from phase relations and dissolution kinetics of clinopyroxene-ilmenite cumulates
1039,LB1,Al,SEBD,dissolving cpx,1623.15,1300,,10.45 to 12.6,2.5e-11,6.3e-12,47.95,0.78,11.525,18.8,0.25,7.205,13.45,0.2,0.02,,,wt%,100.18,VanOrman2000MPS,VanOrman2000MPS,VanOrman,2000,MPS,35,783.0,"composition is averaged melt compos; from their figure, the profile seems to have reached the other end",10.1111/j.1945-5100.2000.tb01462.x,Origin of lunar high-titanium ultramafic glasses: Constraints from phase relations and dissolution kinetics of clinopyroxene-ilmenite cumulates
1358,LB1,Si,SEBD,dissolving cpx,1623.15,1300,,48.8 to 47.1 ,2.54e-11,9e-12,47.95,0.78,11.525,18.8,0.25,7.205,13.45,0.2,0.02,,,wt%,100.18,VanOrman2000MPS,VanOrman2000MPS,VanOrman,2000,MPS,35,783.0,"composition is averaged melt compos; from their figure, the profile seems to have reached the other end",10.1111/j.1945-5100.2000.tb01462.x,Origin of lunar high-titanium ultramafic glasses: Constraints from phase relations and dissolution kinetics of clinopyroxene-ilmenite cumulates
2545,LB1,Ti,SEBD,dissolving cpx,1623.15,1300,,0.68 to 0.88,2.87e-11,1e-11,47.95,0.78,11.525,18.8,0.25,7.205,13.45,0.2,0.02,,,wt%,100.18,VanOrman2000MPS,VanOrman2000MPS,VanOrman,2000,MPS,35,783.0,"composition is averaged melt compos; from their figure, the profile seems to have reached the other end",10.1111/j.1945-5100.2000.tb01462.x,Origin of lunar high-titanium ultramafic glasses: Constraints from phase relations and dissolution kinetics of clinopyroxene-ilmenite cumulates
427,Albite melt,Mg,Tracer,thin source,1073.15,0.1,,,1.513561248436201e-16,,69.1,,19.33,,,,,11.74,0.022,,,wt%,100.19,Roselieb2002GCA,Roselieb2002GCA,Roselieb,2002,GCA,66,109.0,,10.1016/s0016-7037(01)00754-2,"Tracer diffusion of Mg, Ca, Sr, and Ba in Na-aluminosilicate melts"
428,Albite melt,Mg,Tracer,thin source,1073.15,0.1,,,2.344228815319906e-16,,69.1,,19.33,,,,,11.74,0.022,,,wt%,100.19,Roselieb2002GCA,Roselieb2002GCA,Roselieb,2002,GCA,66,109.0,,10.1016/s0016-7037(01)00754-2,"Tracer diffusion of Mg, Ca, Sr, and Ba in Na-aluminosilicate melts"
429,Albite melt,Mg,Tracer,thin source,1073.15,0.1,,,1.288249551693128e-16,,69.1,,19.33,,,,,11.74,0.022,,,wt%,100.19,Roselieb2002GCA,Roselieb2002GCA,Roselieb,2002,GCA,66,109.0,,10.1016/s0016-7037(01)00754-2,"Tracer diffusion of Mg, Ca, Sr, and Ba in Na-aluminosilicate melts"
