Repository: SatanuG/ad_hoc_information_extraction

## Toward Reliable Ad-hoc Scientific Information Extraction: A Case Study on Two Materials Datasets

Citation: 
```
@article{ghosh2024toward,
  title={Toward Reliable Ad-hoc Scientific Information Extraction: A Case Study on Two Materials Datasets},
  author={Ghosh, Satanu and Brodnik, Neal R and Frey, Carolina and Holgate, Collin and Pollock, Tresa M and Daly, Samantha and Carton, Samuel},
  journal={arXiv preprint arXiv:2406.05348},
  year={2024}
}
```
Paper link: https://arxiv.org/abs/2406.05348

MPEA dataset link: https://doi.org/10.6084/m9.figshare.12804137

Diffusion dataset link: https://tinyurl.com/diffusion-data

File: diffusion/Diffusion_Data_filtered.csv (part 10 of 20)
Entry#,melt,diffusing species,type of diffusion,type of experiment,T(K),P(MPa),PH2O(Mpa),C range(wt%),D(m2/s),1s error,SiO2,TiO2,Al2O3,FeOt,MnO,MgO,CaO,Na2O,K2O,P2O5,H2Ot,Composition unit,dry total,Ref#,Ref# (Repeat but for checking it copied over correctly),author,year,journal,Vol,Page,Comments,doi,title
430,Albite melt,Mg,Tracer,thin source,1073.15,0.1,,,1.047128548050896e-16,,69.1,,19.33,,,,,11.74,0.022,,,wt%,100.19,Roselieb2002GCA,Roselieb2002GCA,Roselieb,2002,GCA,66,109.0,,10.1016/s0016-7037(01)00754-2,"Tracer diffusion of Mg, Ca, Sr, and Ba in Na-aluminosilicate melts"
431,Albite melt,Mg,Tracer,thin source,1073.15,0.1,,,7.244359600749885e-17,,69.1,,19.33,,,,,11.74,0.022,,,wt%,100.19,Roselieb2002GCA,Roselieb2002GCA,Roselieb,2002,GCA,66,109.0,,10.1016/s0016-7037(01)00754-2,"Tracer diffusion of Mg, Ca, Sr, and Ba in Na-aluminosilicate melts"
432,Albite melt,Mg,Tracer,thin source,1123.15,0.1,,,9.77237220955805e-16,,69.1,,19.33,,,,,11.74,0.022,,,wt%,100.19,Roselieb2002GCA,Roselieb2002GCA,Roselieb,2002,GCA,66,109.0,,10.1016/s0016-7037(01)00754-2,"Tracer diffusion of Mg, Ca, Sr, and Ba in Na-aluminosilicate melts"
433,Albite melt,Mg,Tracer,thin source,1123.15,0.1,,,1.17489755493953e-15,,69.1,,19.33,,,,,11.74,0.022,,,wt%,100.19,Roselieb2002GCA,Roselieb2002GCA,Roselieb,2002,GCA,66,109.0,,10.1016/s0016-7037(01)00754-2,"Tracer diffusion of Mg, Ca, Sr, and Ba in Na-aluminosilicate melts"
434,Albite melt,Mg,Tracer,thin source,1123.15,0.1,,,5.248074602497709e-16,,69.1,,19.33,,,,,11.74,0.022,,,wt%,100.19,Roselieb2002GCA,Roselieb2002GCA,Roselieb,2002,GCA,66,109.0,,10.1016/s0016-7037(01)00754-2,"Tracer diffusion of Mg, Ca, Sr, and Ba in Na-aluminosilicate melts"
435,Albite melt,Mg,Tracer,thin source,1123.15,0.1,,,5.623413251903471e-16,,69.1,,19.33,,,,,11.74,0.022,,,wt%,100.19,Roselieb2002GCA,Roselieb2002GCA,Roselieb,2002,GCA,66,109.0,,10.1016/s0016-7037(01)00754-2,"Tracer diffusion of Mg, Ca, Sr, and Ba in Na-aluminosilicate melts"
436,Albite melt,Mg,Tracer,thin source,1123.15,0.1,,,4.365158322401649e-16,,69.1,,19.33,,,,,11.74,0.022,,,wt%,100.19,Roselieb2002GCA,Roselieb2002GCA,Roselieb,2002,GCA,66,109.0,,10.1016/s0016-7037(01)00754-2,"Tracer diffusion of Mg, Ca, Sr, and Ba in Na-aluminosilicate melts"
437,Albite melt,Mg,Tracer,thin source,1123.15,0.1,,,1.047128548050893e-15,,69.1,,19.33,,,,,11.74,0.022,,,wt%,100.19,Roselieb2002GCA,Roselieb2002GCA,Roselieb,2002,GCA,66,109.0,,10.1016/s0016-7037(01)00754-2,"Tracer diffusion of Mg, Ca, Sr, and Ba in Na-aluminosilicate melts"
438,Albite melt,Mg,Tracer,thin source,1123.15,0.1,,,4.78630092322637e-16,,69.1,,19.33,,,,,11.74,0.022,,,wt%,100.19,Roselieb2002GCA,Roselieb2002GCA,Roselieb,2002,GCA,66,109.0,,10.1016/s0016-7037(01)00754-2,"Tracer diffusion of Mg, Ca, Sr, and Ba in Na-aluminosilicate melts"
439,Albite melt,Mg,Tracer,thin source,1123.15,0.1,,,5.754399373371548e-16,,69.1,,19.33,,,,,11.74,0.022,,,wt%,100.19,Roselieb2002GCA,Roselieb2002GCA,Roselieb,2002,GCA,66,109.0,,10.1016/s0016-7037(01)00754-2,"Tracer diffusion of Mg, Ca, Sr, and Ba in Na-aluminosilicate melts"
440,Albite melt,Mg,Tracer,thin source,1173.15,0.1,,,2.041737944669526e-15,,69.1,,19.33,,,,,11.74,0.022,,,wt%,100.19,Roselieb2002GCA,Roselieb2002GCA,Roselieb,2002,GCA,66,109.0,,10.1016/s0016-7037(01)00754-2,"Tracer diffusion of Mg, Ca, Sr, and Ba in Na-aluminosilicate melts"
441,Albite melt,Mg,Tracer,thin source,1173.15,0.1,,,1.380384264602885e-15,,69.1,,19.33,,,,,11.74,0.022,,,wt%,100.19,Roselieb2002GCA,Roselieb2002GCA,Roselieb,2002,GCA,66,109.0,,10.1016/s0016-7037(01)00754-2,"Tracer diffusion of Mg, Ca, Sr, and Ba in Na-aluminosilicate melts"
442,Albite melt,Mg,Tracer,thin source,1173.15,0.1,,,1.698243652461743e-15,,69.1,,19.33,,,,,11.74,0.022,,,wt%,100.19,Roselieb2002GCA,Roselieb2002GCA,Roselieb,2002,GCA,66,109.0,,10.1016/s0016-7037(01)00754-2,"Tracer diffusion of Mg, Ca, Sr, and Ba in Na-aluminosilicate melts"
443,Albite melt,Mg,Tracer,thin source,1173.15,0.1,,,1.584893192461101e-15,,69.1,,19.33,,,,,11.74,0.022,,,wt%,100.19,Roselieb2002GCA,Roselieb2002GCA,Roselieb,2002,GCA,66,109.0,,10.1016/s0016-7037(01)00754-2,"Tracer diffusion of Mg, Ca, Sr, and Ba in Na-aluminosilicate melts"
444,Albite melt,Mg,Tracer,thin source,1223.15,0.1,,,1.479108388168207e-15,,69.1,,19.33,,,,,11.74,0.022,,,wt%,100.19,Roselieb2002GCA,Roselieb2002GCA,Roselieb,2002,GCA,66,109.0,,10.1016/s0016-7037(01)00754-2,"Tracer diffusion of Mg, Ca, Sr, and Ba in Na-aluminosilicate melts"
445,Albite melt,Mg,Tracer,thin source,1223.15,0.1,,,1.548816618912469e-15,,69.1,,19.33,,,,,11.74,0.022,,,wt%,100.19,Roselieb2002GCA,Roselieb2002GCA,Roselieb,2002,GCA,66,109.0,,10.1016/s0016-7037(01)00754-2,"Tracer diffusion of Mg, Ca, Sr, and Ba in Na-aluminosilicate melts"
446,Albite melt,Mg,Tracer,thin source,1223.15,0.1,,,5.623413251903457e-15,,69.1,,19.33,,,,,11.74,0.022,,,wt%,100.19,Roselieb2002GCA,Roselieb2002GCA,Roselieb,2002,GCA,66,109.0,,10.1016/s0016-7037(01)00754-2,"Tracer diffusion of Mg, Ca, Sr, and Ba in Na-aluminosilicate melts"
447,Albite melt,Mg,Tracer,thin source,1223.15,0.1,,,5.495408738576213e-15,,69.1,,19.33,,,,,11.74,0.022,,,wt%,100.19,Roselieb2002GCA,Roselieb2002GCA,Roselieb,2002,GCA,66,109.0,,10.1016/s0016-7037(01)00754-2,"Tracer diffusion of Mg, Ca, Sr, and Ba in Na-aluminosilicate melts"
448,Albite melt,Mg,Tracer,thin source,1223.15,0.1,,,3.801893963205595e-15,,69.1,,19.33,,,,,11.74,0.022,,,wt%,100.19,Roselieb2002GCA,Roselieb2002GCA,Roselieb,2002,GCA,66,109.0,,10.1016/s0016-7037(01)00754-2,"Tracer diffusion of Mg, Ca, Sr, and Ba in Na-aluminosilicate melts"
449,Albite melt,Mg,Tracer,thin source,1223.15,0.1,,,3.388441561392013e-15,,69.1,,19.33,,,,,11.74,0.022,,,wt%,100.19,Roselieb2002GCA,Roselieb2002GCA,Roselieb,2002,GCA,66,109.0,,10.1016/s0016-7037(01)00754-2,"Tracer diffusion of Mg, Ca, Sr, and Ba in Na-aluminosilicate melts"
450,Albite melt,Mg,Tracer,thin source,1223.15,0.1,,,3.019951720402006e-15,,69.1,,19.33,,,,,11.74,0.022,,,wt%,100.19,Roselieb2002GCA,Roselieb2002GCA,Roselieb,2002,GCA,66,109.0,,10.1016/s0016-7037(01)00754-2,"Tracer diffusion of Mg, Ca, Sr, and Ba in Na-aluminosilicate melts"
451,Albite melt,Mg,Tracer,thin source,1293.15,0.1,,,2.089296130854038e-14,,69.1,,19.33,,,,,11.74,0.022,,,wt%,100.19,Roselieb2002GCA,Roselieb2002GCA,Roselieb,2002,GCA,66,109.0,,10.1016/s0016-7037(01)00754-2,"Tracer diffusion of Mg, Ca, Sr, and Ba in Na-aluminosilicate melts"
452,Albite melt,Mg,Tracer,thin source,1293.15,0.1,,,1.819700858609977e-14,,69.1,,19.33,,,,,11.74,0.022,,,wt%,100.19,Roselieb2002GCA,Roselieb2002GCA,Roselieb,2002,GCA,66,109.0,,10.1016/s0016-7037(01)00754-2,"Tracer diffusion of Mg, Ca, Sr, and Ba in Na-aluminosilicate melts"
453,Albite melt,Mg,Tracer,thin source,1293.15,0.1,,,1.41253754462275e-14,,69.1,,19.33,,,,,11.74,0.022,,,wt%,100.19,Roselieb2002GCA,Roselieb2002GCA,Roselieb,2002,GCA,66,109.0,,10.1016/s0016-7037(01)00754-2,"Tracer diffusion of Mg, Ca, Sr, and Ba in Na-aluminosilicate melts"
454,Jadeite melt,Mg,Tracer,thin source,1073.15,0.1,,,6.918309709189335e-16,,59.86,,25.52,0.023,,0.004,0.018,14.58,0.022,,,wt%,100.03,Roselieb2002GCA,Roselieb2002GCA,Roselieb,2002,GCA,66,109.0,,10.1016/s0016-7037(01)00754-2,"Tracer diffusion of Mg, Ca, Sr, and Ba in Na-aluminosilicate melts"
455,Jadeite melt,Mg,Tracer,thin source,1073.15,0.1,,,1.047128548050893e-15,,59.86,,25.52,0.023,,0.004,0.018,14.58,0.022,,,wt%,100.03,Roselieb2002GCA,Roselieb2002GCA,Roselieb,2002,GCA,66,109.0,,10.1016/s0016-7037(01)00754-2,"Tracer diffusion of Mg, Ca, Sr, and Ba in Na-aluminosilicate melts"
456,Jadeite melt,Mg,Tracer,thin source,1073.15,0.1,,,1.17489755493953e-15,,59.86,,25.52,0.023,,0.004,0.018,14.58,0.022,,,wt%,100.03,Roselieb2002GCA,Roselieb2002GCA,Roselieb,2002,GCA,66,109.0,,10.1016/s0016-7037(01)00754-2,"Tracer diffusion of Mg, Ca, Sr, and Ba in Na-aluminosilicate melts"
457,Jadeite melt,Mg,Tracer,thin source,1073.15,0.1,,,9.77237220955805e-16,,59.86,,25.52,0.023,,0.004,0.018,14.58,0.022,,,wt%,100.03,Roselieb2002GCA,Roselieb2002GCA,Roselieb,2002,GCA,66,109.0,,10.1016/s0016-7037(01)00754-2,"Tracer diffusion of Mg, Ca, Sr, and Ba in Na-aluminosilicate melts"
458,Jadeite melt,Mg,Tracer,thin source,1073.15,0.1,,,1.318256738556398e-15,,59.86,,25.52,0.023,,0.004,0.018,14.58,0.022,,,wt%,100.03,Roselieb2002GCA,Roselieb2002GCA,Roselieb,2002,GCA,66,109.0,,10.1016/s0016-7037(01)00754-2,"Tracer diffusion of Mg, Ca, Sr, and Ba in Na-aluminosilicate melts"
459,Jadeite melt,Mg,Tracer,thin source,1123.15,0.1,,,3.162277660168368e-15,,59.86,,25.52,0.023,,0.004,0.018,14.58,0.022,,,wt%,100.03,Roselieb2002GCA,Roselieb2002GCA,Roselieb,2002,GCA,66,109.0,,10.1016/s0016-7037(01)00754-2,"Tracer diffusion of Mg, Ca, Sr, and Ba in Na-aluminosilicate melts"
460,Jadeite melt,Mg,Tracer,thin source,1123.15,0.1,,,3.235936569296271e-15,,59.86,,25.52,0.023,,0.004,0.018,14.58,0.022,,,wt%,100.03,Roselieb2002GCA,Roselieb2002GCA,Roselieb,2002,GCA,66,109.0,,10.1016/s0016-7037(01)00754-2,"Tracer diffusion of Mg, Ca, Sr, and Ba in Na-aluminosilicate melts"
461,Jadeite melt,Mg,Tracer,thin source,1123.15,0.1,,,2.630267991895375e-15,,59.86,,25.52,0.023,,0.004,0.018,14.58,0.022,,,wt%,100.03,Roselieb2002GCA,Roselieb2002GCA,Roselieb,2002,GCA,66,109.0,,10.1016/s0016-7037(01)00754-2,"Tracer diffusion of Mg, Ca, Sr, and Ba in Na-aluminosilicate melts"
462,Jadeite melt,Mg,Tracer,thin source,1123.15,0.1,,,2.398832919019484e-15,,59.86,,25.52,0.023,,0.004,0.018,14.58,0.022,,,wt%,100.03,Roselieb2002GCA,Roselieb2002GCA,Roselieb,2002,GCA,66,109.0,,10.1016/s0016-7037(01)00754-2,"Tracer diffusion of Mg, Ca, Sr, and Ba in Na-aluminosilicate melts"
463,Jadeite melt,Mg,Tracer,thin source,1123.15,0.1,,,2.951209226666376e-15,,59.86,,25.52,0.023,,0.004,0.018,14.58,0.022,,,wt%,100.03,Roselieb2002GCA,Roselieb2002GCA,Roselieb,2002,GCA,66,109.0,,10.1016/s0016-7037(01)00754-2,"Tracer diffusion of Mg, Ca, Sr, and Ba in Na-aluminosilicate melts"
464,Jadeite melt,Mg,Tracer,thin source,1123.15,0.1,,,3.162277660168368e-15,,59.86,,25.52,0.023,,0.004,0.018,14.58,0.022,,,wt%,100.03,Roselieb2002GCA,Roselieb2002GCA,Roselieb,2002,GCA,66,109.0,,10.1016/s0016-7037(01)00754-2,"Tracer diffusion of Mg, Ca, Sr, and Ba in Na-aluminosilicate melts"
465,Jadeite melt,Mg,Tracer,thin source,1173.15,0.1,,,1.230268770812379e-14,,59.86,,25.52,0.023,,0.004,0.018,14.58,0.022,,,wt%,100.03,Roselieb2002GCA,Roselieb2002GCA,Roselieb,2002,GCA,66,109.0,,10.1016/s0016-7037(01)00754-2,"Tracer diffusion of Mg, Ca, Sr, and Ba in Na-aluminosilicate melts"
466,Jadeite melt,Mg,Tracer,thin source,1173.15,0.1,,,1.023292992280753e-14,,59.86,,25.52,0.023,,0.004,0.018,14.58,0.022,,,wt%,100.03,Roselieb2002GCA,Roselieb2002GCA,Roselieb,2002,GCA,66,109.0,,10.1016/s0016-7037(01)00754-2,"Tracer diffusion of Mg, Ca, Sr, and Ba in Na-aluminosilicate melts"
467,Jadeite melt,Mg,Tracer,thin source,1173.15,0.1,,,1.513561248436204e-14,,59.86,,25.52,0.023,,0.004,0.018,14.58,0.022,,,wt%,100.03,Roselieb2002GCA,Roselieb2002GCA,Roselieb,2002,GCA,66,109.0,,10.1016/s0016-7037(01)00754-2,"Tracer diffusion of Mg, Ca, Sr, and Ba in Na-aluminosilicate melts"
468,Jadeite melt,Mg,Tracer,thin source,1173.15,0.1,,,7.07945784384133e-15,,59.86,,25.52,0.023,,0.004,0.018,14.58,0.022,,,wt%,100.03,Roselieb2002GCA,Roselieb2002GCA,Roselieb,2002,GCA,66,109.0,,10.1016/s0016-7037(01)00754-2,"Tracer diffusion of Mg, Ca, Sr, and Ba in Na-aluminosilicate melts"
469,Jadeite melt,Mg,Tracer,thin source,1173.15,0.1,,,1.122018454301962e-14,,59.86,,25.52,0.023,,0.004,0.018,14.58,0.022,,,wt%,100.03,Roselieb2002GCA,Roselieb2002GCA,Roselieb,2002,GCA,66,109.0,,10.1016/s0016-7037(01)00754-2,"Tracer diffusion of Mg, Ca, Sr, and Ba in Na-aluminosilicate melts"
470,Jadeite melt,Mg,Tracer,thin source,1173.15,0.1,,,7.585775750291837e-15,,59.86,,25.52,0.023,,0.004,0.018,14.58,0.022,,,wt%,100.03,Roselieb2002GCA,Roselieb2002GCA,Roselieb,2002,GCA,66,109.0,,10.1016/s0016-7037(01)00754-2,"Tracer diffusion of Mg, Ca, Sr, and Ba in Na-aluminosilicate melts"
471,Jadeite melt,Mg,Tracer,thin source,1173.15,0.1,,,5.888436553555854e-15,,59.86,,25.52,0.023,,0.004,0.018,14.58,0.022,,,wt%,100.03,Roselieb2002GCA,Roselieb2002GCA,Roselieb,2002,GCA,66,109.0,,10.1016/s0016-7037(01)00754-2,"Tracer diffusion of Mg, Ca, Sr, and Ba in Na-aluminosilicate melts"
472,Jadeite melt,Mg,Tracer,thin source,1173.15,0.1,,,6.606934480075963e-15,,59.86,,25.52,0.023,,0.004,0.018,14.58,0.022,,,wt%,100.03,Roselieb2002GCA,Roselieb2002GCA,Roselieb,2002,GCA,66,109.0,,10.1016/s0016-7037(01)00754-2,"Tracer diffusion of Mg, Ca, Sr, and Ba in Na-aluminosilicate melts"
473,Jadeite melt,Mg,Tracer,thin source,1173.15,0.1,,,8.12830516164099e-15,,59.86,,25.52,0.023,,0.004,0.018,14.58,0.022,,,wt%,100.03,Roselieb2002GCA,Roselieb2002GCA,Roselieb,2002,GCA,66,109.0,,10.1016/s0016-7037(01)00754-2,"Tracer diffusion of Mg, Ca, Sr, and Ba in Na-aluminosilicate melts"
474,Jadeite melt,Mg,Tracer,thin source,1173.15,0.1,,,8.511380382023759e-15,,59.86,,25.52,0.023,,0.004,0.018,14.58,0.022,,,wt%,100.03,Roselieb2002GCA,Roselieb2002GCA,Roselieb,2002,GCA,66,109.0,,10.1016/s0016-7037(01)00754-2,"Tracer diffusion of Mg, Ca, Sr, and Ba in Na-aluminosilicate melts"
475,Jadeite melt,Mg,Tracer,thin source,1223.15,0.1,,,2.57039578276886e-14,,59.86,,25.52,0.023,,0.004,0.018,14.58,0.022,,,wt%,100.03,Roselieb2002GCA,Roselieb2002GCA,Roselieb,2002,GCA,66,109.0,,10.1016/s0016-7037(01)00754-2,"Tracer diffusion of Mg, Ca, Sr, and Ba in Na-aluminosilicate melts"
476,Jadeite melt,Mg,Tracer,thin source,1223.15,0.1,,,1.698243652461738e-14,,59.86,,25.52,0.023,,0.004,0.018,14.58,0.022,,,wt%,100.03,Roselieb2002GCA,Roselieb2002GCA,Roselieb,2002,GCA,66,109.0,,10.1016/s0016-7037(01)00754-2,"Tracer diffusion of Mg, Ca, Sr, and Ba in Na-aluminosilicate melts"
477,Jadeite melt,Mg,Tracer,thin source,1223.15,0.1,,,1.513561248436204e-14,,59.86,,25.52,0.023,,0.004,0.018,14.58,0.022,,,wt%,100.03,Roselieb2002GCA,Roselieb2002GCA,Roselieb,2002,GCA,66,109.0,,10.1016/s0016-7037(01)00754-2,"Tracer diffusion of Mg, Ca, Sr, and Ba in Na-aluminosilicate melts"
478,Jadeite melt,Mg,Tracer,thin source,1223.15,0.1,,,2.137962089502223e-14,,59.86,,25.52,0.023,,0.004,0.018,14.58,0.022,,,wt%,100.03,Roselieb2002GCA,Roselieb2002GCA,Roselieb,2002,GCA,66,109.0,,10.1016/s0016-7037(01)00754-2,"Tracer diffusion of Mg, Ca, Sr, and Ba in Na-aluminosilicate melts"
479,Jadeite melt,Mg,Tracer,thin source,1223.15,0.1,,,1.445439770745923e-14,,59.86,,25.52,0.023,,0.004,0.018,14.58,0.022,,,wt%,100.03,Roselieb2002GCA,Roselieb2002GCA,Roselieb,2002,GCA,66,109.0,,10.1016/s0016-7037(01)00754-2,"Tracer diffusion of Mg, Ca, Sr, and Ba in Na-aluminosilicate melts"
480,Jadeite melt,Mg,Tracer,thin source,1223.15,0.1,,,1.698243652461738e-14,,59.86,,25.52,0.023,,0.004,0.018,14.58,0.022,,,wt%,100.03,Roselieb2002GCA,Roselieb2002GCA,Roselieb,2002,GCA,66,109.0,,10.1016/s0016-7037(01)00754-2,"Tracer diffusion of Mg, Ca, Sr, and Ba in Na-aluminosilicate melts"
481,Jadeite melt,Mg,Tracer,thin source,1223.15,0.1,,,1.659586907437561e-14,,59.86,,25.52,0.023,,0.004,0.018,14.58,0.022,,,wt%,100.03,Roselieb2002GCA,Roselieb2002GCA,Roselieb,2002,GCA,66,109.0,,10.1016/s0016-7037(01)00754-2,"Tracer diffusion of Mg, Ca, Sr, and Ba in Na-aluminosilicate melts"
482,Jadeite melt,Mg,Tracer,thin source,1293.15,0.1,,,5.495408738576239e-14,,59.86,,25.52,0.023,,0.004,0.018,14.58,0.022,,,wt%,100.03,Roselieb2002GCA,Roselieb2002GCA,Roselieb,2002,GCA,66,109.0,,10.1016/s0016-7037(01)00754-2,"Tracer diffusion of Mg, Ca, Sr, and Ba in Na-aluminosilicate melts"
483,Jadeite melt,Mg,Tracer,thin source,1293.15,0.1,,,6.309573444801921e-14,,59.86,,25.52,0.023,,0.004,0.018,14.58,0.022,,,wt%,100.03,Roselieb2002GCA,Roselieb2002GCA,Roselieb,2002,GCA,66,109.0,,10.1016/s0016-7037(01)00754-2,"Tracer diffusion of Mg, Ca, Sr, and Ba in Na-aluminosilicate melts"
484,Jadeite melt,Mg,Tracer,thin source,1293.15,0.1,,,6.606934480075947e-14,,59.86,,25.52,0.023,,0.004,0.018,14.58,0.022,,,wt%,100.03,Roselieb2002GCA,Roselieb2002GCA,Roselieb,2002,GCA,66,109.0,,10.1016/s0016-7037(01)00754-2,"Tracer diffusion of Mg, Ca, Sr, and Ba in Na-aluminosilicate melts"
588,Albite melt,Ca,Tracer,thin source,923.15,0.1,,,2.951209226666376e-15,,69.1,,19.33,,,,,11.74,0.022,,,wt%,100.19,Roselieb2002GCA,Roselieb2002GCA,Roselieb,2002,GCA,66,109.0,,10.1016/s0016-7037(01)00754-2,"Tracer diffusion of Mg, Ca, Sr, and Ba in Na-aluminosilicate melts"
589,Albite melt,Ca,Tracer,thin source,1073.15,0.1,,,6.760829753919804e-14,,69.1,,19.33,,,,,11.74,0.022,,,wt%,100.19,Roselieb2002GCA,Roselieb2002GCA,Roselieb,2002,GCA,66,109.0,,10.1016/s0016-7037(01)00754-2,"Tracer diffusion of Mg, Ca, Sr, and Ba in Na-aluminosilicate melts"
590,Albite melt,Ca,Tracer,thin source,1073.15,0.1,,,7.079457843841363e-14,,69.1,,19.33,,,,,11.74,0.022,,,wt%,100.19,Roselieb2002GCA,Roselieb2002GCA,Roselieb,2002,GCA,66,109.0,,10.1016/s0016-7037(01)00754-2,"Tracer diffusion of Mg, Ca, Sr, and Ba in Na-aluminosilicate melts"
591,Albite melt,Ca,Tracer,thin source,1173.15,0.1,,,3.890451449942797e-13,,69.1,,19.33,,,,,11.74,0.022,,,wt%,100.19,Roselieb2002GCA,Roselieb2002GCA,Roselieb,2002,GCA,66,109.0,,10.1016/s0016-7037(01)00754-2,"Tracer diffusion of Mg, Ca, Sr, and Ba in Na-aluminosilicate melts"
592,Albite melt,Ca,Tracer,thin source,1293.15,0.1,,,9.332543007969889e-13,,69.1,,19.33,,,,,11.74,0.022,,,wt%,100.19,Roselieb2002GCA,Roselieb2002GCA,Roselieb,2002,GCA,66,109.0,,10.1016/s0016-7037(01)00754-2,"Tracer diffusion of Mg, Ca, Sr, and Ba in Na-aluminosilicate melts"
593,Albite melt,Ca,Tracer,thin source,1298.15,0.1,,,1.318256738556402e-12,,69.1,,19.33,,,,,11.74,0.022,,,wt%,100.19,Roselieb2002GCA,Roselieb2002GCA,Roselieb,2002,GCA,66,109.0,,10.1016/s0016-7037(01)00754-2,"Tracer diffusion of Mg, Ca, Sr, and Ba in Na-aluminosilicate melts"
594,Albite melt,Ca,Tracer,thin source,1298.15,0.1,,,1.479108388168201e-12,,69.1,,19.33,,,,,11.74,0.022,,,wt%,100.19,Roselieb2002GCA,Roselieb2002GCA,Roselieb,2002,GCA,66,109.0,,10.1016/s0016-7037(01)00754-2,"Tracer diffusion of Mg, Ca, Sr, and Ba in Na-aluminosilicate melts"
595,Jadeite melt,Ca,Tracer,thin source,1073.15,0.1,,,1.230268770812376e-13,,59.86,,25.52,0.023,,0.004,0.018,14.58,0.022,,,wt%,100.03,Roselieb2002GCA,Roselieb2002GCA,Roselieb,2002,GCA,66,109.0,,10.1016/s0016-7037(01)00754-2,"Tracer diffusion of Mg, Ca, Sr, and Ba in Na-aluminosilicate melts"
596,Jadeite melt,Ca,Tracer,thin source,1073.15,0.1,,,1.288249551693128e-13,,59.86,,25.52,0.023,,0.004,0.018,14.58,0.022,,,wt%,100.03,Roselieb2002GCA,Roselieb2002GCA,Roselieb,2002,GCA,66,109.0,,10.1016/s0016-7037(01)00754-2,"Tracer diffusion of Mg, Ca, Sr, and Ba in Na-aluminosilicate melts"
597,Jadeite melt,Ca,Tracer,thin source,1074.15,0.1,,,1.148153621496882e-13,,59.86,,25.52,0.023,,0.004,0.018,14.58,0.022,,,wt%,100.03,Roselieb2002GCA,Roselieb2002GCA,Roselieb,2002,GCA,66,109.0,,10.1016/s0016-7037(01)00754-2,"Tracer diffusion of Mg, Ca, Sr, and Ba in Na-aluminosilicate melts"
598,Jadeite melt,Ca,Tracer,thin source,1074.15,0.1,,,1.202264434617412e-13,,59.86,,25.52,0.023,,0.004,0.018,14.58,0.022,,,wt%,100.03,Roselieb2002GCA,Roselieb2002GCA,Roselieb,2002,GCA,66,109.0,,10.1016/s0016-7037(01)00754-2,"Tracer diffusion of Mg, Ca, Sr, and Ba in Na-aluminosilicate melts"
599,Jadeite melt,Ca,Tracer,thin source,1173.15,0.1,,,5.495408738576225e-13,,59.86,,25.52,0.023,,0.004,0.018,14.58,0.022,,,wt%,100.03,Roselieb2002GCA,Roselieb2002GCA,Roselieb,2002,GCA,66,109.0,,10.1016/s0016-7037(01)00754-2,"Tracer diffusion of Mg, Ca, Sr, and Ba in Na-aluminosilicate melts"
600,Jadeite melt,Ca,Tracer,thin source,1173.15,0.1,,,6.606934480075954e-13,,59.86,,25.52,0.023,,0.004,0.018,14.58,0.022,,,wt%,100.03,Roselieb2002GCA,Roselieb2002GCA,Roselieb,2002,GCA,66,109.0,,10.1016/s0016-7037(01)00754-2,"Tracer diffusion of Mg, Ca, Sr, and Ba in Na-aluminosilicate melts"
601,Jadeite melt,Ca,Tracer,thin source,1173.15,0.1,,,6.606934480075954e-13,,59.86,,25.52,0.023,,0.004,0.018,14.58,0.022,,,wt%,100.03,Roselieb2002GCA,Roselieb2002GCA,Roselieb,2002,GCA,66,109.0,,10.1016/s0016-7037(01)00754-2,"Tracer diffusion of Mg, Ca, Sr, and Ba in Na-aluminosilicate melts"
602,Jadeite melt,Ca,Tracer,thin source,1173.15,0.1,,,5.62341325190347e-13,,59.86,,25.52,0.023,,0.004,0.018,14.58,0.022,,,wt%,100.03,Roselieb2002GCA,Roselieb2002GCA,Roselieb,2002,GCA,66,109.0,,10.1016/s0016-7037(01)00754-2,"Tracer diffusion of Mg, Ca, Sr, and Ba in Na-aluminosilicate melts"
603,Jadeite melt,Ca,Tracer,thin source,1173.15,0.1,,,6.165950018614796e-13,,59.86,,25.52,0.023,,0.004,0.018,14.58,0.022,,,wt%,100.03,Roselieb2002GCA,Roselieb2002GCA,Roselieb,2002,GCA,66,109.0,,10.1016/s0016-7037(01)00754-2,"Tracer diffusion of Mg, Ca, Sr, and Ba in Na-aluminosilicate melts"
604,Jadeite melt,Ca,Tracer,thin source,1293.15,0.1,,,2.238721138568334e-12,,59.86,,25.52,0.023,,0.004,0.018,14.58,0.022,,,wt%,100.03,Roselieb2002GCA,Roselieb2002GCA,Roselieb,2002,GCA,66,109.0,,10.1016/s0016-7037(01)00754-2,"Tracer diffusion of Mg, Ca, Sr, and Ba in Na-aluminosilicate melts"
605,Jadeite melt,Ca,Tracer,thin source,1293.15,0.1,,,2.454708915685023e-12,,59.86,,25.52,0.023,,0.004,0.018,14.58,0.022,,,wt%,100.03,Roselieb2002GCA,Roselieb2002GCA,Roselieb,2002,GCA,66,109.0,,10.1016/s0016-7037(01)00754-2,"Tracer diffusion of Mg, Ca, Sr, and Ba in Na-aluminosilicate melts"
606,Jadeite melt,Ca,Tracer,thin source,1293.15,0.1,,,2.398832919019493e-12,,59.86,,25.52,0.023,,0.004,0.018,14.58,0.022,,,wt%,100.03,Roselieb2002GCA,Roselieb2002GCA,Roselieb,2002,GCA,66,109.0,,10.1016/s0016-7037(01)00754-2,"Tracer diffusion of Mg, Ca, Sr, and Ba in Na-aluminosilicate melts"
607,Jadeite melt,Ca,Tracer,thin source,1293.15,0.1,,,2.137962089502227e-12,,59.86,,25.52,0.023,,0.004,0.018,14.58,0.022,,,wt%,100.03,Roselieb2002GCA,Roselieb2002GCA,Roselieb,2002,GCA,66,109.0,,10.1016/s0016-7037(01)00754-2,"Tracer diffusion of Mg, Ca, Sr, and Ba in Na-aluminosilicate melts"
608,Jadeite melt,Ca,Tracer,thin source,1293.15,0.1,,,2.187761623949547e-12,,59.86,,25.52,0.023,,0.004,0.018,14.58,0.022,,,wt%,100.03,Roselieb2002GCA,Roselieb2002GCA,Roselieb,2002,GCA,66,109.0,,10.1016/s0016-7037(01)00754-2,"Tracer diffusion of Mg, Ca, Sr, and Ba in Na-aluminosilicate melts"
717,Albite melt,Sr,Tracer,thin source,918.15,0.1,,,2.754228703338158e-15,,69.1,,19.33,,,,,11.74,0.022,,,wt%,100.19,Roselieb2002GCA,Roselieb2002GCA,Roselieb,2002,GCA,66,109.0,,10.1016/s0016-7037(01)00754-2,"Tracer diffusion of Mg, Ca, Sr, and Ba in Na-aluminosilicate melts"
718,Albite melt,Sr,Tracer,thin source,1073.15,0.1,,,4.786300923226363e-14,,69.1,,19.33,,,,,11.74,0.022,,,wt%,100.19,Roselieb2002GCA,Roselieb2002GCA,Roselieb,2002,GCA,66,109.0,,10.1016/s0016-7037(01)00754-2,"Tracer diffusion of Mg, Ca, Sr, and Ba in Na-aluminosilicate melts"
719,Albite melt,Sr,Tracer,thin source,1073.15,0.1,,,6.91830970918935e-14,,69.1,,19.33,,,,,11.74,0.022,,,wt%,100.19,Roselieb2002GCA,Roselieb2002GCA,Roselieb,2002,GCA,66,109.0,,10.1016/s0016-7037(01)00754-2,"Tracer diffusion of Mg, Ca, Sr, and Ba in Na-aluminosilicate melts"
720,Albite melt,Sr,Tracer,thin source,1173.15,0.1,,,3.388441561392008e-13,,69.1,,19.33,,,,,11.74,0.022,,,wt%,100.19,Roselieb2002GCA,Roselieb2002GCA,Roselieb,2002,GCA,66,109.0,,10.1016/s0016-7037(01)00754-2,"Tracer diffusion of Mg, Ca, Sr, and Ba in Na-aluminosilicate melts"
721,Albite melt,Sr,Tracer,thin source,1293.15,0.1,,,1.047128548050897e-12,,69.1,,19.33,,,,,11.74,0.022,,,wt%,100.19,Roselieb2002GCA,Roselieb2002GCA,Roselieb,2002,GCA,66,109.0,,10.1016/s0016-7037(01)00754-2,"Tracer diffusion of Mg, Ca, Sr, and Ba in Na-aluminosilicate melts"
722,Albite melt,Sr,Tracer,thin source,1293.15,0.1,,,1.258925411794163e-12,,69.1,,19.33,,,,,11.74,0.022,,,wt%,100.19,Roselieb2002GCA,Roselieb2002GCA,Roselieb,2002,GCA,66,109.0,,10.1016/s0016-7037(01)00754-2,"Tracer diffusion of Mg, Ca, Sr, and Ba in Na-aluminosilicate melts"
723,Jadeite melt,Sr,Tracer,thin source,1073.15,0.1,,,1.412537544622752e-13,,59.86,,25.52,0.023,,0.004,0.018,14.58,0.022,,,wt%,100.03,Roselieb2002GCA,Roselieb2002GCA,Roselieb,2002,GCA,66,109.0,,10.1016/s0016-7037(01)00754-2,"Tracer diffusion of Mg, Ca, Sr, and Ba in Na-aluminosilicate melts"
724,Jadeite melt,Sr,Tracer,thin source,1073.15,0.1,,,1.202264434617412e-13,,59.86,,25.52,0.023,,0.004,0.018,14.58,0.022,,,wt%,100.03,Roselieb2002GCA,Roselieb2002GCA,Roselieb,2002,GCA,66,109.0,,10.1016/s0016-7037(01)00754-2,"Tracer diffusion of Mg, Ca, Sr, and Ba in Na-aluminosilicate melts"
725,Jadeite melt,Sr,Tracer,thin source,1073.15,0.1,,,9.772372209558072e-14,,59.86,,25.52,0.023,,0.004,0.018,14.58,0.022,,,wt%,100.03,Roselieb2002GCA,Roselieb2002GCA,Roselieb,2002,GCA,66,109.0,,10.1016/s0016-7037(01)00754-2,"Tracer diffusion of Mg, Ca, Sr, and Ba in Na-aluminosilicate melts"
726,Jadeite melt,Sr,Tracer,thin source,1073.15,0.1,,,1.09647819614318e-13,,59.86,,25.52,0.023,,0.004,0.018,14.58,0.022,,,wt%,100.03,Roselieb2002GCA,Roselieb2002GCA,Roselieb,2002,GCA,66,109.0,,10.1016/s0016-7037(01)00754-2,"Tracer diffusion of Mg, Ca, Sr, and Ba in Na-aluminosilicate melts"
727,Jadeite melt,Sr,Tracer,thin source,1173.15,0.1,,,5.495408738576225e-13,,59.86,,25.52,0.023,,0.004,0.018,14.58,0.022,,,wt%,100.03,Roselieb2002GCA,Roselieb2002GCA,Roselieb,2002,GCA,66,109.0,,10.1016/s0016-7037(01)00754-2,"Tracer diffusion of Mg, Ca, Sr, and Ba in Na-aluminosilicate melts"
728,Jadeite melt,Sr,Tracer,thin source,1173.15,0.1,,,5.62341325190347e-13,,59.86,,25.52,0.023,,0.004,0.018,14.58,0.022,,,wt%,100.03,Roselieb2002GCA,Roselieb2002GCA,Roselieb,2002,GCA,66,109.0,,10.1016/s0016-7037(01)00754-2,"Tracer diffusion of Mg, Ca, Sr, and Ba in Na-aluminosilicate melts"
729,Jadeite melt,Sr,Tracer,thin source,1173.15,0.1,,,5.754399373371548e-13,,59.86,,25.52,0.023,,0.004,0.018,14.58,0.022,,,wt%,100.03,Roselieb2002GCA,Roselieb2002GCA,Roselieb,2002,GCA,66,109.0,,10.1016/s0016-7037(01)00754-2,"Tracer diffusion of Mg, Ca, Sr, and Ba in Na-aluminosilicate melts"
730,Jadeite melt,Sr,Tracer,thin source,1173.15,0.1,,,5.12861383991365e-13,,59.86,,25.52,0.023,,0.004,0.018,14.58,0.022,,,wt%,100.03,Roselieb2002GCA,Roselieb2002GCA,Roselieb,2002,GCA,66,109.0,,10.1016/s0016-7037(01)00754-2,"Tracer diffusion of Mg, Ca, Sr, and Ba in Na-aluminosilicate melts"
731,Jadeite melt,Sr,Tracer,thin source,1293.15,0.1,,,1.995262314968876e-12,,59.86,,25.52,0.023,,0.004,0.018,14.58,0.022,,,wt%,100.03,Roselieb2002GCA,Roselieb2002GCA,Roselieb,2002,GCA,66,109.0,,10.1016/s0016-7037(01)00754-2,"Tracer diffusion of Mg, Ca, Sr, and Ba in Na-aluminosilicate melts"
732,Jadeite melt,Sr,Tracer,thin source,1293.15,0.1,,,2.238721138568334e-12,,59.86,,25.52,0.023,,0.004,0.018,14.58,0.022,,,wt%,100.03,Roselieb2002GCA,Roselieb2002GCA,Roselieb,2002,GCA,66,109.0,,10.1016/s0016-7037(01)00754-2,"Tracer diffusion of Mg, Ca, Sr, and Ba in Na-aluminosilicate melts"
733,Jadeite melt,Sr,Tracer,thin source,1293.15,0.1,,,1.862087136662858e-12,,59.86,,25.52,0.023,,0.004,0.018,14.58,0.022,,,wt%,100.03,Roselieb2002GCA,Roselieb2002GCA,Roselieb,2002,GCA,66,109.0,,10.1016/s0016-7037(01)00754-2,"Tracer diffusion of Mg, Ca, Sr, and Ba in Na-aluminosilicate melts"
734,Jadeite melt,Sr,Tracer,thin source,1293.15,0.1,,,1.819700858609981e-12,,59.86,,25.52,0.023,,0.004,0.018,14.58,0.022,,,wt%,100.03,Roselieb2002GCA,Roselieb2002GCA,Roselieb,2002,GCA,66,109.0,,10.1016/s0016-7037(01)00754-2,"Tracer diffusion of Mg, Ca, Sr, and Ba in Na-aluminosilicate melts"
735,Jadeite melt,Sr,Tracer,thin source,1293.15,0.1,,,2.238721138568334e-12,,59.86,,25.52,0.023,,0.004,0.018,14.58,0.022,,,wt%,100.03,Roselieb2002GCA,Roselieb2002GCA,Roselieb,2002,GCA,66,109.0,,10.1016/s0016-7037(01)00754-2,"Tracer diffusion of Mg, Ca, Sr, and Ba in Na-aluminosilicate melts"
830,Albite melt,Ba,Tracer,thin source,1073.15,0.1?,,,3.388441561392013e-15,,69.1,,19.33,,,,,11.74,0.022,,,wt%,100.19,Roselieb2002GCA,Roselieb2002GCA,Roselieb,2002,GCA,66,109.0,,10.1016/s0016-7037(01)00754-2,"Tracer diffusion of Mg, Ca, Sr, and Ba in Na-aluminosilicate melts"
831,Albite melt,Ba,Tracer,thin source,1073.15,0.1?,,,3.801893963205595e-15,,69.1,,19.33,,,,,11.74,0.022,,,wt%,100.19,Roselieb2002GCA,Roselieb2002GCA,Roselieb,2002,GCA,66,109.0,,10.1016/s0016-7037(01)00754-2,"Tracer diffusion of Mg, Ca, Sr, and Ba in Na-aluminosilicate melts"
832,Albite melt,Ba,Tracer,thin source,1073.15,0.1?,,,5.128613839913656e-15,,69.1,,19.33,,,,,11.74,0.022,,,wt%,100.19,Roselieb2002GCA,Roselieb2002GCA,Roselieb,2002,GCA,66,109.0,,10.1016/s0016-7037(01)00754-2,"Tracer diffusion of Mg, Ca, Sr, and Ba in Na-aluminosilicate melts"
833,Albite melt,Ba,Tracer,thin source,1173.15,0.1?,,,3.467368504525294e-14,,69.1,,19.33,,,,,11.74,0.022,,,wt%,100.19,Roselieb2002GCA,Roselieb2002GCA,Roselieb,2002,GCA,66,109.0,,10.1016/s0016-7037(01)00754-2,"Tracer diffusion of Mg, Ca, Sr, and Ba in Na-aluminosilicate melts"
834,Albite melt,Ba,Tracer,thin source,1293.15,0.1?,,,1.02329299228075e-13,,69.1,,19.33,,,,,11.74,0.022,,,wt%,100.19,Roselieb2002GCA,Roselieb2002GCA,Roselieb,2002,GCA,66,109.0,,10.1016/s0016-7037(01)00754-2,"Tracer diffusion of Mg, Ca, Sr, and Ba in Na-aluminosilicate melts"
835,Albite melt,Ba,Tracer,thin source,1293.15,0.1?,,,1.659586907437557e-13,,69.1,,19.33,,,,,11.74,0.022,,,wt%,100.19,Roselieb2002GCA,Roselieb2002GCA,Roselieb,2002,GCA,66,109.0,,10.1016/s0016-7037(01)00754-2,"Tracer diffusion of Mg, Ca, Sr, and Ba in Na-aluminosilicate melts"
836,Albite melt,Ba,Tracer,thin source,1293.15,0.1?,,,1.862087136662862e-13,,69.1,,19.33,,,,,11.74,0.022,,,wt%,100.19,Roselieb2002GCA,Roselieb2002GCA,Roselieb,2002,GCA,66,109.0,,10.1016/s0016-7037(01)00754-2,"Tracer diffusion of Mg, Ca, Sr, and Ba in Na-aluminosilicate melts"
837,Jadeite melt,Ba,Tracer,thin source,1073.15,0.1,,,7.943282347242812e-15,,59.86,,25.52,0.023,,0.004,0.018,14.58,0.022,,,wt%,100.03,Roselieb2002GCA,Roselieb2002GCA,Roselieb,2002,GCA,66,109.0,,10.1016/s0016-7037(01)00754-2,"Tracer diffusion of Mg, Ca, Sr, and Ba in Na-aluminosilicate melts"
838,Jadeite melt,Ba,Tracer,thin source,1073.15,0.1,,,7.413102413009123e-15,,59.86,,25.52,0.023,,0.004,0.018,14.58,0.022,,,wt%,100.03,Roselieb2002GCA,Roselieb2002GCA,Roselieb,2002,GCA,66,109.0,,10.1016/s0016-7037(01)00754-2,"Tracer diffusion of Mg, Ca, Sr, and Ba in Na-aluminosilicate melts"
839,Jadeite melt,Ba,Tracer,thin source,1073.15,0.1,,,8.12830516164099e-15,,59.86,,25.52,0.023,,0.004,0.018,14.58,0.022,,,wt%,100.03,Roselieb2002GCA,Roselieb2002GCA,Roselieb,2002,GCA,66,109.0,,10.1016/s0016-7037(01)00754-2,"Tracer diffusion of Mg, Ca, Sr, and Ba in Na-aluminosilicate melts"
840,Jadeite melt,Ba,Tracer,thin source,1073.15,0.1,,,8.7096358995608e-15,,59.86,,25.52,0.023,,0.004,0.018,14.58,0.022,,,wt%,100.03,Roselieb2002GCA,Roselieb2002GCA,Roselieb,2002,GCA,66,109.0,,10.1016/s0016-7037(01)00754-2,"Tracer diffusion of Mg, Ca, Sr, and Ba in Na-aluminosilicate melts"
841,Jadeite melt,Ba,Tracer,thin source,1073.15,0.1,,,7.413102413009123e-15,,59.86,,25.52,0.023,,0.004,0.018,14.58,0.022,,,wt%,100.03,Roselieb2002GCA,Roselieb2002GCA,Roselieb,2002,GCA,66,109.0,,10.1016/s0016-7037(01)00754-2,"Tracer diffusion of Mg, Ca, Sr, and Ba in Na-aluminosilicate melts"
842,Jadeite melt,Ba,Tracer,thin source,1173.15,0.1,,,5.754399373371541e-14,,59.86,,25.52,0.023,,0.004,0.018,14.58,0.022,,,wt%,100.03,Roselieb2002GCA,Roselieb2002GCA,Roselieb,2002,GCA,66,109.0,,10.1016/s0016-7037(01)00754-2,"Tracer diffusion of Mg, Ca, Sr, and Ba in Na-aluminosilicate melts"
843,Jadeite melt,Ba,Tracer,thin source,1173.15,0.1,,,5.88843655355586e-14,,59.86,,25.52,0.023,,0.004,0.018,14.58,0.022,,,wt%,100.03,Roselieb2002GCA,Roselieb2002GCA,Roselieb,2002,GCA,66,109.0,,10.1016/s0016-7037(01)00754-2,"Tracer diffusion of Mg, Ca, Sr, and Ba in Na-aluminosilicate melts"
844,Jadeite melt,Ba,Tracer,thin source,1173.15,0.1,,,5.88843655355586e-14,,59.86,,25.52,0.023,,0.004,0.018,14.58,0.022,,,wt%,100.03,Roselieb2002GCA,Roselieb2002GCA,Roselieb,2002,GCA,66,109.0,,10.1016/s0016-7037(01)00754-2,"Tracer diffusion of Mg, Ca, Sr, and Ba in Na-aluminosilicate melts"
845,Jadeite melt,Ba,Tracer,thin source,1174.15,0.1,,,8.12830516164097e-14,,59.86,,25.52,0.023,,0.004,0.018,14.58,0.022,,,wt%,100.03,Roselieb2002GCA,Roselieb2002GCA,Roselieb,2002,GCA,66,109.0,,10.1016/s0016-7037(01)00754-2,"Tracer diffusion of Mg, Ca, Sr, and Ba in Na-aluminosilicate melts"
846,Jadeite melt,Ba,Tracer,thin source,1293.15,0.1,,,3.981071705534963e-13,,59.86,,25.52,0.023,,0.004,0.018,14.58,0.022,,,wt%,100.03,Roselieb2002GCA,Roselieb2002GCA,Roselieb,2002,GCA,66,109.0,,10.1016/s0016-7037(01)00754-2,"Tracer diffusion of Mg, Ca, Sr, and Ba in Na-aluminosilicate melts"
847,Jadeite melt,Ba,Tracer,thin source,1293.15,0.1,,,3.890451449942797e-13,,59.86,,25.52,0.023,,0.004,0.018,14.58,0.022,,,wt%,100.03,Roselieb2002GCA,Roselieb2002GCA,Roselieb,2002,GCA,66,109.0,,10.1016/s0016-7037(01)00754-2,"Tracer diffusion of Mg, Ca, Sr, and Ba in Na-aluminosilicate melts"
848,Jadeite melt,Ba,Tracer,thin source,1293.15,0.1,,,2.884031503126603e-13,,59.86,,25.52,0.023,,0.004,0.018,14.58,0.022,,,wt%,100.03,Roselieb2002GCA,Roselieb2002GCA,Roselieb,2002,GCA,66,109.0,,10.1016/s0016-7037(01)00754-2,"Tracer diffusion of Mg, Ca, Sr, and Ba in Na-aluminosilicate melts"
849,Jadeite melt,Ba,Tracer,thin source,1293.15,0.1,,,3.630780547701006e-13,,59.86,,25.52,0.023,,0.004,0.018,14.58,0.022,,,wt%,100.03,Roselieb2002GCA,Roselieb2002GCA,Roselieb,2002,GCA,66,109.0,,10.1016/s0016-7037(01)00754-2,"Tracer diffusion of Mg, Ca, Sr, and Ba in Na-aluminosilicate melts"
850,Jadeite melt,Ba,Tracer,thin source,1293.15,0.1,,,3.090295432513587e-13,,59.86,,25.52,0.023,,0.004,0.018,14.58,0.022,,,wt%,100.03,Roselieb2002GCA,Roselieb2002GCA,Roselieb,2002,GCA,66,109.0,,10.1016/s0016-7037(01)00754-2,"Tracer diffusion of Mg, Ca, Sr, and Ba in Na-aluminosilicate melts"
851,Jadeite melt,Ba,Tracer,thin source,1293.15,0.1,,,4.168693834703329e-13,,59.86,,25.52,0.023,,0.004,0.018,14.58,0.022,,,wt%,100.03,Roselieb2002GCA,Roselieb2002GCA,Roselieb,2002,GCA,66,109.0,,10.1016/s0016-7037(01)00754-2,"Tracer diffusion of Mg, Ca, Sr, and Ba in Na-aluminosilicate melts"
852,Jadeite melt,Ba,Tracer,thin source,1293.15,0.1,,,3.235936569296278e-13,,59.86,,25.52,0.023,,0.004,0.018,14.58,0.022,,,wt%,100.03,Roselieb2002GCA,Roselieb2002GCA,Roselieb,2002,GCA,66,109.0,,10.1016/s0016-7037(01)00754-2,"Tracer diffusion of Mg, Ca, Sr, and Ba in Na-aluminosilicate melts"
487,Basalt11 (MORB),Mg,SEBD,dissolving olivine,1544.15,470,,6.96 to 10.41,1.6553e-11,9.6605e-13,48.085,1.8,13.1355,12.5,0.2,8.6875,10.9755,2.45,0.15,0.1,0.325,wt%,98.0835,Chen2008GCA,Chen2008GCA,Chen,2008,GCA,72,4756.0,melt compsition is average of interface and initial melts,10.1016/j.gca.2008.07.014,Olivine dissolution in basaltic melt
488,Basalt11 (MORB),Mg,SEBD,dissolving olivine,1543.15,470,,6.88 to 10.85,1.6873e-11,4.33635e-13,48.1515,1.7465,12.84,12.55,0.2,8.867,10.7315,2.35,0.15,0.1,0.325,wt%,97.6865,Chen2008GCA,Chen2008GCA,Chen,2008,GCA,72,4756.0,melt compsition is average of interface and initial melts,10.1016/j.gca.2008.07.014,Olivine dissolution in basaltic melt
489,Basalt11 (MORB),Mg,SEBD,dissolving olivine,1543.15,470,,6.89 to 10.75,1.8499e-11,4.4498e-13,48.9815,1.798,13.0325,12.4,0.2,8.818,10.8975,2.45,0.15,0.1,0.325,wt%,98.8275,Chen2008GCA,Chen2008GCA,Chen,2008,GCA,72,4756.0,melt compsition is average of interface and initial melts,10.1016/j.gca.2008.07.014,Olivine dissolution in basaltic melt
490,Basalt11 (MORB),Mg,SEBD,dissolving olivine,1543.15,470,,6.86 to 10.31,1.1908e-11,4.95955e-13,48.39100000000001,1.788,12.915,12.7,0.2,8.587,10.8315,2.45,0.15,0.1,0.325,wt%,98.11250000000001,Chen2008GCA,Chen2008GCA,Chen,2008,GCA,72,4756.0,melt compsition is average of interface and initial melts,10.1016/j.gca.2008.07.014,Olivine dissolution in basaltic melt
491,Basalt11 (MORB),Mg,SEBD,dissolving olivine,1543.15,470,,6.96 to 11.44,1.8171e-11,5.0425e-13,48.5645,1.7815,12.8095,12.95,0.2,9.1985,10.6295,2.3,0.15,0.1,0.325,wt%,98.6835,Chen2008GCA,Chen2008GCA,Chen,2008,GCA,72,4756.0,melt compsition is average of interface and initial melts,10.1016/j.gca.2008.07.014,Olivine dissolution in basaltic melt
492,Basalt11 (MORB),Mg,SEBD,dissolving olivine,1646.15,470,,6.87 to 15.44,4.0213e-11,9.706e-13,48.1605,1.695,12.0485,12.95,0.2,11.1525,10.4925,2.15,0.15,0.1,0.325,wt%,99.09900000000002,Chen2008GCA,Chen2008GCA,Chen,2008,GCA,72,4756.0,melt compsition is average of interface and initial melts,10.1016/j.gca.2008.07.014,Olivine dissolution in basaltic melt
493,Basalt11 (MORB),Mg,SEBD,dissolving olivine,1649.15,470,,6.76 to 16.19,3.712e-11,1.01615e-12,48.1515,1.6735,11.683,13.2,0.2,11.477,10.4005,2.15,0.15,0.1,0.325,wt%,99.18550000000002,Chen2008GCA,Chen2008GCA,Chen,2008,GCA,72,4756.0,melt compsition is average of interface and initial melts,10.1016/j.gca.2008.07.014,Olivine dissolution in basaltic melt
494,Basalt11 (MORB),Mg,SEBD,dissolving olivine,1643.15,470,,6.75 to 15.40,4.8377e-11,9.2445e-13,48.125,1.6845,12.015,13.05,0.2,11.076,10.4875,2.2,0.15,0.1,0.325,wt%,99.088,Chen2008GCA,Chen2008GCA,Chen,2008,GCA,72,4756.0,melt compsition is average of interface and initial melts,10.1016/j.gca.2008.07.014,Olivine dissolution in basaltic melt
495,Basalt11 (MORB),Mg,SEBD,dissolving olivine,1645.15,470,,6.87 to 17.23,4.2455e-11,7.764e-13,47.871,1.651,11.568,12.75,0.2,12.047,10.314,2.15,0.15,0.1,0.325,wt%,98.80100000000002,Chen2008GCA,Chen2008GCA,Chen,2008,GCA,72,4756.0,melt compsition is average of interface and initial melts,10.1016/j.gca.2008.07.014,Olivine dissolution in basaltic melt
496,Basalt11 (MORB),Mg,SEBD,dissolving olivine,1641.15,470,,6.86 to 15.46,4.5616e-11,6.56e-13,48.688,1.6965,11.9635,12.9,0.2,11.161,10.6855,2.25,0.15,0.1,0.325,wt%,99.79450000000001,Chen2008GCA,Chen2008GCA,Chen,2008,GCA,72,4756.0,melt compsition is average of interface and initial melts,10.1016/j.gca.2008.07.014,Olivine dissolution in basaltic melt
497,Basalt11 (MORB),Mg,SEBD,dissolving olivine,1746.15,470,,6.81 to 22.71,1.2172e-10,1.62105e-12,47.659,1.532,10.484,12.9,0.2,14.7565,9.606,2.0,0.15,0.1,0.325,wt%,99.3875,Chen2008GCA,Chen2008GCA,Chen,2008,GCA,72,4756.0,melt compsition is average of interface and initial melts,10.1016/j.gca.2008.07.014,Olivine dissolution in basaltic melt
498,Basalt11 (MORB),Mg,SEBD,dissolving olivine,1749.15,470,,6.77 to 22.39,1.1804e-10,1.27955e-12,46.5515,1.5185,10.6965,12.9,0.2,14.5765,9.5885,2.0,0.15,0.1,0.325,wt%,98.2815,Chen2008GCA,Chen2008GCA,Chen,2008,GCA,72,4756.0,melt compsition is average of interface and initial melts,10.1016/j.gca.2008.07.014,Olivine dissolution in basaltic melt
499,Basalt11 (MORB),Mg,SEBD,dissolving olivine,1750.15,470,,6.78 to 22.10,1.2905e-10,1.41445e-12,46.357,1.5405,10.5695,13.2,0.2,14.441,9.704,1.95,0.15,0.1,0.325,wt%,98.212,Chen2008GCA,Chen2008GCA,Chen,2008,GCA,72,4756.0,melt compsition is average of interface and initial melts,10.1016/j.gca.2008.07.014,Olivine dissolution in basaltic melt
500,Basalt11 (MORB),Mg,SEBD,dissolving olivine,1647.15,940,,7.00 to 13.55,3.6055e-11,4.5532e-13,48.645,1.694,12.2305,12.75,0.2,10.2735,10.6065,2.3,0.15,0.1,0.325,wt%,98.9495,Chen2008GCA,Chen2008GCA,Chen,2008,GCA,72,4756.0,melt compsition is average of interface and initial melts,10.1016/j.gca.2008.07.014,Olivine dissolution in basaltic melt
501,Basalt11 (MORB),Mg,SEBD,dissolving olivine,1649.15,940,,7.03 to 14.01,3.4562e-11,4.1025e-13,48.6335,1.675,12.276,12.75,0.2,10.5235,10.5485,2.3,0.15,0.1,0.325,wt%,99.1565,Chen2008GCA,Chen2008GCA,Chen,2008,GCA,72,4756.0,melt compsition is average of interface and initial melts,10.1016/j.gca.2008.07.014,Olivine dissolution in basaltic melt
502,Basalt11 (MORB),Mg,SEBD,dissolving olivine,1652.15,940,,6.84 to 13.27,4.2211e-11,4.8937e-13,48.636,1.688,12.538,12.85,0.2,10.0555,10.628,2.3,0.15,0.1,0.325,wt%,99.14549999999998,Chen2008GCA,Chen2008GCA,Chen,2008,GCA,72,4756.0,melt compsition is average of interface and initial melts,10.1016/j.gca.2008.07.014,Olivine dissolution in basaltic melt
503,Basalt11 (MORB),Mg,SEBD,dissolving olivine,1753.15,940,,7.00 to 20.96,1.2805e-10,1.4369e-12,47.715,1.514,11.0415,12.8,0.2,13.978,9.78,2.05,0.15,0.1,0.325,wt%,99.3285,Chen2008GCA,Chen2008GCA,Chen,2008,GCA,72,4756.0,melt compsition is average of interface and initial melts,10.1016/j.gca.2008.07.014,Olivine dissolution in basaltic melt
504,Basalt11 (MORB),Mg,SEBD,dissolving olivine,1647.15,1420,,7.03 to 10.62,4.5568e-11,1.17315e-12,49.374,1.7675,13.102,12.85,0.2,8.824,10.83,2.45,0.15,0.1,0.325,wt%,99.6475,Chen2008GCA,Chen2008GCA,Chen,2008,GCA,72,4756.0,melt compsition is average of interface and initial melts,10.1016/j.gca.2008.07.014,Olivine dissolution in basaltic melt
