Repository: SatanuG/ad_hoc_information_extraction

## Toward Reliable Ad-hoc Scientific Information Extraction: A Case Study on Two Materials Datasets

Citation: 
```
@article{ghosh2024toward,
  title={Toward Reliable Ad-hoc Scientific Information Extraction: A Case Study on Two Materials Datasets},
  author={Ghosh, Satanu and Brodnik, Neal R and Frey, Carolina and Holgate, Collin and Pollock, Tresa M and Daly, Samantha and Carton, Samuel},
  journal={arXiv preprint arXiv:2406.05348},
  year={2024}
}
```
Paper link: https://arxiv.org/abs/2406.05348

MPEA dataset link: https://doi.org/10.6084/m9.figshare.12804137

Diffusion dataset link: https://tinyurl.com/diffusion-data

File: diffusion/Diffusion_Data_filtered.csv (part 11 of 20)
Entry#,melt,diffusing species,type of diffusion,type of experiment,T(K),P(MPa),PH2O(Mpa),C range(wt%),D(m2/s),1s error,SiO2,TiO2,Al2O3,FeOt,MnO,MgO,CaO,Na2O,K2O,P2O5,H2Ot,Composition unit,dry total,Ref#,Ref# (Repeat but for checking it copied over correctly),author,year,journal,Vol,Page,Comments,doi,title
505,Basalt11 (MORB),Mg,SEBD,dissolving olivine,1695.15,1420,,7.04 to 15.94,6.9567e-11,6.615e-13,48.49299999999999,1.628,12.0545,12.7,0.2,11.4875,10.2915,2.25,0.15,0.1,0.325,wt%,99.3545,Chen2008GCA,Chen2008GCA,Chen,2008,GCA,72,4756.0,melt compsition is average of interface and initial melts,10.1016/j.gca.2008.07.014,Olivine dissolution in basaltic melt
506,Basalt11 (MORB),Mg,SEBD,dissolving olivine,1698.15,1420,,7.08 to 15.26,7.1859e-11,9.127e-13,48.213,1.612,12.1585,12.6,0.2,11.1725,10.2995,2.25,0.15,0.1,0.325,wt%,98.7555,Chen2008GCA,Chen2008GCA,Chen,2008,GCA,72,4756.0,melt compsition is average of interface and initial melts,10.1016/j.gca.2008.07.014,Olivine dissolution in basaltic melt
619,Basalt11 (MORB),Ca,SEBD,dissolving olivine,1543.15,470,,10.35 to 11.12,3.4e-11,6.5e-12,48.1515,1.7465,12.84,12.55,0.2,8.867,10.7315,2.35,0.15,0.1,0.325,wt%,97.6865,Chen2008GCA,Chen2008GCA,Chen,2008,GCA,72,4756.0,dominated by cross-effects; melt compsition is average of interface and farfield melts,10.1016/j.gca.2008.07.014,Olivine dissolution in basaltic melt
620,Basalt11 (MORB),Ca,SEBD,dissolving olivine,1543.15,470,,10.50 to 11.16,3.8e-11,7.5e-12,48.39100000000001,1.788,12.915,12.7,0.2,8.587,10.8315,2.45,0.15,0.1,0.325,wt%,98.11250000000001,Chen2008GCA,Chen2008GCA,Chen,2008,GCA,72,4756.0,dominated by cross-effects; melt compsition is average of interface and farfield melts,10.1016/j.gca.2008.07.014,Olivine dissolution in basaltic melt
621,Basalt11 (MORB),Ca,SEBD,dissolving olivine,1543.15,470,,10.14 to 11.12,4.6e-11,6e-12,48.5645,1.7815,12.8095,12.95,0.2,9.1985,10.6295,2.3,0.15,0.1,0.325,wt%,98.6835,Chen2008GCA,Chen2008GCA,Chen,2008,GCA,72,4756.0,dominated by cross-effects; melt compsition is average of interface and farfield melts,10.1016/j.gca.2008.07.014,Olivine dissolution in basaltic melt
622,Basalt11 (MORB),Ca,SEBD,dissolving olivine,1646.15,470,,9.85 to 11.14,1.44e-10,1.3e-11,48.1605,1.695,12.0485,12.95,0.2,11.1525,10.4925,2.15,0.15,0.1,0.325,wt%,99.09900000000002,Chen2008GCA,Chen2008GCA,Chen,2008,GCA,72,4756.0,dominated by cross-effects; melt compsition is average of interface and farfield melts,10.1016/j.gca.2008.07.014,Olivine dissolution in basaltic melt
623,Basalt11 (MORB),Ca,SEBD,dissolving olivine,1649.15,470,,9.63 to 11.17,1.26e-10,9.5e-12,48.1515,1.6735,11.683,13.2,0.2,11.477,10.4005,2.15,0.15,0.1,0.325,wt%,99.18550000000002,Chen2008GCA,Chen2008GCA,Chen,2008,GCA,72,4756.0,dominated by cross-effects; melt compsition is average of interface and farfield melts,10.1016/j.gca.2008.07.014,Olivine dissolution in basaltic melt
624,Basalt11 (MORB),Ca,SEBD,dissolving olivine,1643.15,470,,9.75 to 11.22,2.05e-10,2e-11,48.125,1.6845,12.015,13.05,0.2,11.076,10.4875,2.2,0.15,0.1,0.325,wt%,99.088,Chen2008GCA,Chen2008GCA,Chen,2008,GCA,72,4756.0,dominated by cross-effects; melt compsition is average of interface and farfield melts,10.1016/j.gca.2008.07.014,Olivine dissolution in basaltic melt
625,Basalt11 (MORB),Ca,SEBD,dissolving olivine,1645.15,470,,9.50 to 11.13,1.24e-10,6.5e-12,47.871,1.651,11.568,12.75,0.2,12.047,10.314,2.15,0.15,0.1,0.325,wt%,98.80100000000002,Chen2008GCA,Chen2008GCA,Chen,2008,GCA,72,4756.0,dominated by cross-effects; melt compsition is average of interface and farfield melts,10.1016/j.gca.2008.07.014,Olivine dissolution in basaltic melt
626,Basalt11 (MORB),Ca,SEBD,dissolving olivine,1641.15,470,,9.96 to 11.41,2.89e-10,7.1e-11,48.688,1.6965,11.9635,12.9,0.2,11.161,10.6855,2.25,0.15,0.1,0.325,wt%,99.79450000000001,Chen2008GCA,Chen2008GCA,Chen,2008,GCA,72,4756.0,dominated by cross-effects; melt compsition is average of interface and farfield melts,10.1016/j.gca.2008.07.014,Olivine dissolution in basaltic melt
627,Basalt11 (MORB),Ca,SEBD,dissolving olivine,1746.15,470,,8.14 to 11.08,2.52e-10,8e-12,47.659,1.532,10.484,12.9,0.2,14.7565,9.606,2.0,0.15,0.1,0.325,wt%,99.3875,Chen2008GCA,Chen2008GCA,Chen,2008,GCA,72,4756.0,dominated by cross-effects; melt compsition is average of interface and farfield melts,10.1016/j.gca.2008.07.014,Olivine dissolution in basaltic melt
628,Basalt11 (MORB),Ca,SEBD,dissolving olivine,1749.15,470,,8.12 to 11.06,2.62e-10,9.5e-12,46.5515,1.5185,10.6965,12.9,0.2,14.5765,9.5885,2.0,0.15,0.1,0.325,wt%,98.2815,Chen2008GCA,Chen2008GCA,Chen,2008,GCA,72,4756.0,dominated by cross-effects; melt compsition is average of interface and farfield melts,10.1016/j.gca.2008.07.014,Olivine dissolution in basaltic melt
629,Basalt11 (MORB),Ca,SEBD,dissolving olivine,1750.15,470,,8.34 to 11.07,2.3e-10,9e-12,46.357,1.5405,10.5695,13.2,0.2,14.441,9.704,1.95,0.15,0.1,0.325,wt%,98.212,Chen2008GCA,Chen2008GCA,Chen,2008,GCA,72,4756.0,dominated by cross-effects; melt compsition is average of interface and farfield melts,10.1016/j.gca.2008.07.014,Olivine dissolution in basaltic melt
630,Basalt11 (MORB),Ca,SEBD,dissolving olivine,1647.15,940,,10.08 to 11.13,9.4e-11,7e-12,48.645,1.694,12.2305,12.75,0.2,10.2735,10.6065,2.3,0.15,0.1,0.325,wt%,98.9495,Chen2008GCA,Chen2008GCA,Chen,2008,GCA,72,4756.0,dominated by cross-effects; melt compsition is average of interface and farfield melts,10.1016/j.gca.2008.07.014,Olivine dissolution in basaltic melt
631,Basalt11 (MORB),Ca,SEBD,dissolving olivine,1649.15,940,,9.98 to 11.12,1.08e-10,6.5e-12,48.6335,1.675,12.276,12.75,0.2,10.5235,10.5485,2.3,0.15,0.1,0.325,wt%,99.1565,Chen2008GCA,Chen2008GCA,Chen,2008,GCA,72,4756.0,dominated by cross-effects; melt compsition is average of interface and farfield melts,10.1016/j.gca.2008.07.014,Olivine dissolution in basaltic melt
632,Basalt11 (MORB),Ca,SEBD,dissolving olivine,1652.15,940,,10.05 to 11.20,1.23e-10,8e-12,48.636,1.688,12.538,12.85,0.2,10.0555,10.628,2.3,0.15,0.1,0.325,wt%,99.14549999999998,Chen2008GCA,Chen2008GCA,Chen,2008,GCA,72,4756.0,dominated by cross-effects; melt compsition is average of interface and farfield melts,10.1016/j.gca.2008.07.014,Olivine dissolution in basaltic melt
633,Basalt11 (MORB),Ca,SEBD,dissolving olivine,1753.15,940,,8.39 to 11.17,2.24e-10,7e-12,47.715,1.514,11.0415,12.8,0.2,13.978,9.78,2.05,0.15,0.1,0.325,wt%,99.3285,Chen2008GCA,Chen2008GCA,Chen,2008,GCA,72,4756.0,dominated by cross-effects; melt compsition is average of interface and farfield melts,10.1016/j.gca.2008.07.014,Olivine dissolution in basaltic melt
634,Basalt11 (MORB),Ca,SEBD,dissolving olivine,1647.15,1420,,10.41 to 11.25,9.9e-11,1.3e-11,49.374,1.7675,13.102,12.85,0.2,8.824,10.83,2.45,0.15,0.1,0.325,wt%,99.6475,Chen2008GCA,Chen2008GCA,Chen,2008,GCA,72,4756.0,dominated by cross-effects; melt compsition is average of interface and farfield melts,10.1016/j.gca.2008.07.014,Olivine dissolution in basaltic melt
635,Basalt11 (MORB),Ca,SEBD,dissolving olivine,1695.15,1420,,9.46 to 11.13,1.17e-10,5e-12,48.49299999999999,1.628,12.0545,12.7,0.2,11.4875,10.2915,2.25,0.15,0.1,0.325,wt%,99.3545,Chen2008GCA,Chen2008GCA,Chen,2008,GCA,72,4756.0,dominated by cross-effects; melt compsition is average of interface and farfield melts,10.1016/j.gca.2008.07.014,Olivine dissolution in basaltic melt
636,Basalt11 (MORB),Ca,SEBD,dissolving olivine,1698.15,1420,,9.44 to 11.16,1.31e-10,8e-12,48.213,1.612,12.1585,12.6,0.2,11.1725,10.2995,2.25,0.15,0.1,0.325,wt%,98.7555,Chen2008GCA,Chen2008GCA,Chen,2008,GCA,72,4756.0,dominated by cross-effects; melt compsition is average of interface and farfield melts,10.1016/j.gca.2008.07.014,Olivine dissolution in basaltic melt
1046,Basalt11 (MORB),Al,SEBD,dissolving olivine,1544.15,470,,12.35 to 13.92,4.364e-12,5.40581e-13,48.085,1.8,13.1355,12.5,0.2,8.6875,10.9755,2.45,0.15,0.1,0.325,wt%,98.0835,Chen2008GCA,Chen2008GCA,Chen,2008,GCA,72,4756.0,melt compsition is average of interface and initial melts,10.1016/j.gca.2008.07.014,Olivine dissolution in basaltic melt
1047,Basalt11 (MORB),Al,SEBD,dissolving olivine,1543.15,470,,11.74 to 13.94,5.224999999999999e-12,6.134705e-13,48.1515,1.7465,12.84,12.55,0.2,8.867,10.7315,2.35,0.15,0.1,0.325,wt%,97.6865,Chen2008GCA,Chen2008GCA,Chen,2008,GCA,72,4756.0,melt compsition is average of interface and initial melts,10.1016/j.gca.2008.07.014,Olivine dissolution in basaltic melt
1048,Basalt11 (MORB),Al,SEBD,dissolving olivine,1543.15,470,,11.97 to 14.10,7.149e-12,3.08269e-13,48.9815,1.798,13.0325,12.4,0.2,8.818,10.8975,2.45,0.15,0.1,0.325,wt%,98.8275,Chen2008GCA,Chen2008GCA,Chen,2008,GCA,72,4756.0,melt compsition is average of interface and initial melts,10.1016/j.gca.2008.07.014,Olivine dissolution in basaltic melt
1049,Basalt11 (MORB),Al,SEBD,dissolving olivine,1543.15,470,,11.88 to 13.95,3.953e-12,3.48425e-13,48.39100000000001,1.788,12.915,12.7,0.2,8.587,10.8315,2.45,0.15,0.1,0.325,wt%,98.11250000000001,Chen2008GCA,Chen2008GCA,Chen,2008,GCA,72,4756.0,melt compsition is average of interface and initial melts,10.1016/j.gca.2008.07.014,Olivine dissolution in basaltic melt
1050,Basalt11 (MORB),Al,SEBD,dissolving olivine,1543.15,470,,11.58 to 14.04,6.613e-12,4.054054e-13,48.5645,1.7815,12.8095,12.95,0.2,9.1985,10.6295,2.3,0.15,0.1,0.325,wt%,98.6835,Chen2008GCA,Chen2008GCA,Chen,2008,GCA,72,4756.0,melt compsition is average of interface and initial melts,10.1016/j.gca.2008.07.014,Olivine dissolution in basaltic melt
1051,Basalt11 (MORB),Al,SEBD,dissolving olivine,1646.15,470,,9.93 to 14.17,1.7699e-11,8.079879e-13,48.1605,1.695,12.0485,12.95,0.2,11.1525,10.4925,2.15,0.15,0.1,0.325,wt%,99.09900000000002,Chen2008GCA,Chen2008GCA,Chen,2008,GCA,72,4756.0,melt compsition is average of interface and initial melts,10.1016/j.gca.2008.07.014,Olivine dissolution in basaltic melt
1052,Basalt11 (MORB),Al,SEBD,dissolving olivine,1649.15,470,,9.37 to 13.99,1.5978e-11,7.1658e-13,48.1515,1.6735,11.683,13.2,0.2,11.477,10.4005,2.15,0.15,0.1,0.325,wt%,99.18550000000002,Chen2008GCA,Chen2008GCA,Chen,2008,GCA,72,4756.0,melt compsition is average of interface and initial melts,10.1016/j.gca.2008.07.014,Olivine dissolution in basaltic melt
1053,Basalt11 (MORB),Al,SEBD,dissolving olivine,1643.15,470,,9.88 to 14.15,2.0051e-11,7.764476e-13,48.125,1.6845,12.015,13.05,0.2,11.076,10.4875,2.2,0.15,0.1,0.325,wt%,99.088,Chen2008GCA,Chen2008GCA,Chen,2008,GCA,72,4756.0,melt compsition is average of interface and initial melts,10.1016/j.gca.2008.07.014,Olivine dissolution in basaltic melt
1054,Basalt11 (MORB),Al,SEBD,dissolving olivine,1645.15,470,,9.10 to 14.03,1.9979e-11,7.330848e-13,47.871,1.651,11.568,12.75,0.2,12.047,10.314,2.15,0.15,0.1,0.325,wt%,98.80100000000002,Chen2008GCA,Chen2008GCA,Chen,2008,GCA,72,4756.0,melt compsition is average of interface and initial melts,10.1016/j.gca.2008.07.014,Olivine dissolution in basaltic melt
1055,Basalt11 (MORB),Al,SEBD,dissolving olivine,1641.15,470,,9.76 to 14.17,1.9563e-11,7.29725e-13,48.688,1.6965,11.9635,12.9,0.2,11.161,10.6855,2.25,0.15,0.1,0.325,wt%,99.79450000000001,Chen2008GCA,Chen2008GCA,Chen,2008,GCA,72,4756.0,melt compsition is average of interface and initial melts,10.1016/j.gca.2008.07.014,Olivine dissolution in basaltic melt
1056,Basalt11 (MORB),Al,SEBD,dissolving olivine,1746.15,470,,6.84 to 14.13,6.0967e-11,1.234968e-12,47.659,1.532,10.484,12.9,0.2,14.7565,9.606,2.0,0.15,0.1,0.325,wt%,99.3875,Chen2008GCA,Chen2008GCA,Chen,2008,GCA,72,4756.0,melt compsition is average of interface and initial melts,10.1016/j.gca.2008.07.014,Olivine dissolution in basaltic melt
1057,Basalt11 (MORB),Al,SEBD,dissolving olivine,1749.15,470,,7.22 to 14.18,5.8165e-11,9.970754e-13,46.5515,1.5185,10.6965,12.9,0.2,14.5765,9.5885,2.0,0.15,0.1,0.325,wt%,98.2815,Chen2008GCA,Chen2008GCA,Chen,2008,GCA,72,4756.0,melt compsition is average of interface and initial melts,10.1016/j.gca.2008.07.014,Olivine dissolution in basaltic melt
1058,Basalt11 (MORB),Al,SEBD,dissolving olivine,1750.15,470,,6.98 to 14.16,6.9566e-11,1.552961e-12,46.357,1.5405,10.5695,13.2,0.2,14.441,9.704,1.95,0.15,0.1,0.325,wt%,98.212,Chen2008GCA,Chen2008GCA,Chen,2008,GCA,72,4756.0,melt compsition is average of interface and initial melts,10.1016/j.gca.2008.07.014,Olivine dissolution in basaltic melt
1059,Basalt11 (MORB),Al,SEBD,dissolving olivine,1647.15,940,,10.51 to 13.96,1.3399e-11,5.284876e-13,48.645,1.694,12.2305,12.75,0.2,10.2735,10.6065,2.3,0.15,0.1,0.325,wt%,98.9495,Chen2008GCA,Chen2008GCA,Chen,2008,GCA,72,4756.0,melt compsition is average of interface and initial melts,10.1016/j.gca.2008.07.014,Olivine dissolution in basaltic melt
1060,Basalt11 (MORB),Al,SEBD,dissolving olivine,1649.15,940,,10.54 to 14.01,1.4397e-11,3.689194e-13,48.6335,1.675,12.276,12.75,0.2,10.5235,10.5485,2.3,0.15,0.1,0.325,wt%,99.1565,Chen2008GCA,Chen2008GCA,Chen,2008,GCA,72,4756.0,melt compsition is average of interface and initial melts,10.1016/j.gca.2008.07.014,Olivine dissolution in basaltic melt
1061,Basalt11 (MORB),Al,SEBD,dissolving olivine,1652.15,940,,10.99 to 14.08,1.7593e-11,5.443478e-13,48.636,1.688,12.538,12.85,0.2,10.0555,10.628,2.3,0.15,0.1,0.325,wt%,99.14549999999998,Chen2008GCA,Chen2008GCA,Chen,2008,GCA,72,4756.0,melt compsition is average of interface and initial melts,10.1016/j.gca.2008.07.014,Olivine dissolution in basaltic melt
1062,Basalt11 (MORB),Al,SEBD,dissolving olivine,1753.15,940,,8.02 to 14.06,6.2929e-11,1.00672e-12,47.715,1.514,11.0415,12.8,0.2,13.978,9.78,2.05,0.15,0.1,0.325,wt%,99.3285,Chen2008GCA,Chen2008GCA,Chen,2008,GCA,72,4756.0,melt compsition is average of interface and initial melts,10.1016/j.gca.2008.07.014,Olivine dissolution in basaltic melt
1063,Basalt11 (MORB),Al,SEBD,dissolving olivine,1647.15,1420,,12.24 to 13.96,1.2969e-11,1.569075e-12,49.374,1.7675,13.102,12.85,0.2,8.824,10.83,2.45,0.15,0.1,0.325,wt%,99.6475,Chen2008GCA,Chen2008GCA,Chen,2008,GCA,72,4756.0,melt compsition is average of interface and initial melts,10.1016/j.gca.2008.07.014,Olivine dissolution in basaltic melt
1064,Basalt11 (MORB),Al,SEBD,dissolving olivine,1695.15,1420,,10.17 to 13.94,3.2319e-11,6.952303e-13,48.49299999999999,1.628,12.0545,12.7,0.2,11.4875,10.2915,2.25,0.15,0.1,0.325,wt%,99.3545,Chen2008GCA,Chen2008GCA,Chen,2008,GCA,72,4756.0,melt compsition is average of interface and initial melts,10.1016/j.gca.2008.07.014,Olivine dissolution in basaltic melt
1065,Basalt11 (MORB),Al,SEBD,dissolving olivine,1698.15,1420,,10.32 to 14.00,3.2881e-11,9.520819e-13,48.213,1.612,12.1585,12.6,0.2,11.1725,10.2995,2.25,0.15,0.1,0.325,wt%,98.7555,Chen2008GCA,Chen2008GCA,Chen,2008,GCA,72,4756.0,melt compsition is average of interface and initial melts,10.1016/j.gca.2008.07.014,Olivine dissolution in basaltic melt
1403,Basalt11 (MORB),Si,SEBD,dissolving olivine,1543.15,470,,48.12 to 49.85,7.638e-12,1.024127e-12,48.9815,1.798,13.0325,12.4,0.2,8.818,10.8975,2.45,0.15,0.1,0.325,wt%,98.8275,Chen2008GCA,Chen2008GCA,Chen,2008,GCA,72,4756.0,melt compsition is average of interface and initial melts,10.1016/j.gca.2008.07.014,Olivine dissolution in basaltic melt
1404,Basalt11 (MORB),Si,SEBD,dissolving olivine,1646.15,470,,46.69 to 49.63,1.4626e-11,2.341343e-12,48.1605,1.695,12.0485,12.95,0.2,11.1525,10.4925,2.15,0.15,0.1,0.325,wt%,99.09900000000002,Chen2008GCA,Chen2008GCA,Chen,2008,GCA,72,4756.0,melt compsition is average of interface and initial melts,10.1016/j.gca.2008.07.014,Olivine dissolution in basaltic melt
1405,Basalt11 (MORB),Si,SEBD,dissolving olivine,1649.15,470,,46.77 to 49.53,1.4442e-11,2.358442e-12,48.1515,1.6735,11.683,13.2,0.2,11.477,10.4005,2.15,0.15,0.1,0.325,wt%,99.18550000000002,Chen2008GCA,Chen2008GCA,Chen,2008,GCA,72,4756.0,melt compsition is average of interface and initial melts,10.1016/j.gca.2008.07.014,Olivine dissolution in basaltic melt
1406,Basalt11 (MORB),Si,SEBD,dissolving olivine,1643.15,470,,46.51 to 49.74,2.0506e-11,3.082198e-12,48.125,1.6845,12.015,13.05,0.2,11.076,10.4875,2.2,0.15,0.1,0.325,wt%,99.088,Chen2008GCA,Chen2008GCA,Chen,2008,GCA,72,4756.0,melt compsition is average of interface and initial melts,10.1016/j.gca.2008.07.014,Olivine dissolution in basaltic melt
1407,Basalt11 (MORB),Si,SEBD,dissolving olivine,1645.15,470,,46.11 to 49.63,1.9983e-11,1.35447e-12,47.871,1.651,11.568,12.75,0.2,12.047,10.314,2.15,0.15,0.1,0.325,wt%,98.80100000000002,Chen2008GCA,Chen2008GCA,Chen,2008,GCA,72,4756.0,melt compsition is average of interface and initial melts,10.1016/j.gca.2008.07.014,Olivine dissolution in basaltic melt
1408,Basalt11 (MORB),Si,SEBD,dissolving olivine,1641.15,470,,46.87 to 50.51,2.0378e-11,2.800692e-12,48.688,1.6965,11.9635,12.9,0.2,11.161,10.6855,2.25,0.15,0.1,0.325,wt%,99.79450000000001,Chen2008GCA,Chen2008GCA,Chen,2008,GCA,72,4756.0,melt compsition is average of interface and initial melts,10.1016/j.gca.2008.07.014,Olivine dissolution in basaltic melt
1409,Basalt11 (MORB),Si,SEBD,dissolving olivine,1746.15,470,,45.17 to 50.14,6.1058e-11,3.013884e-12,47.659,1.532,10.484,12.9,0.2,14.7565,9.606,2.0,0.15,0.1,0.325,wt%,99.3875,Chen2008GCA,Chen2008GCA,Chen,2008,GCA,72,4756.0,melt compsition is average of interface and initial melts,10.1016/j.gca.2008.07.014,Olivine dissolution in basaltic melt
1410,Basalt11 (MORB),Si,SEBD,dissolving olivine,1749.15,470,,44.06 to 49.04,5.423e-11,4.206331e-12,46.5515,1.5185,10.6965,12.9,0.2,14.5765,9.5885,2.0,0.15,0.1,0.325,wt%,98.2815,Chen2008GCA,Chen2008GCA,Chen,2008,GCA,72,4756.0,melt compsition is average of interface and initial melts,10.1016/j.gca.2008.07.014,Olivine dissolution in basaltic melt
1411,Basalt11 (MORB),Si,SEBD,dissolving olivine,1750.15,470,,43.96 to 48.76,5.9578e-11,7.202153e-12,46.357,1.5405,10.5695,13.2,0.2,14.441,9.704,1.95,0.15,0.1,0.325,wt%,98.212,Chen2008GCA,Chen2008GCA,Chen,2008,GCA,72,4756.0,melt compsition is average of interface and initial melts,10.1016/j.gca.2008.07.014,Olivine dissolution in basaltic melt
1412,Basalt11 (MORB),Si,SEBD,dissolving olivine,1647.15,940,,47.51 to 49.79,1.5889e-11,1.652439e-12,48.645,1.694,12.2305,12.75,0.2,10.2735,10.6065,2.3,0.15,0.1,0.325,wt%,98.9495,Chen2008GCA,Chen2008GCA,Chen,2008,GCA,72,4756.0,melt compsition is average of interface and initial melts,10.1016/j.gca.2008.07.014,Olivine dissolution in basaltic melt
1413,Basalt11 (MORB),Si,SEBD,dissolving olivine,1649.15,940,,47.36 to 49.91,1.3595e-11,6.660828e-13,48.6335,1.675,12.276,12.75,0.2,10.5235,10.5485,2.3,0.15,0.1,0.325,wt%,99.1565,Chen2008GCA,Chen2008GCA,Chen,2008,GCA,72,4756.0,melt compsition is average of interface and initial melts,10.1016/j.gca.2008.07.014,Olivine dissolution in basaltic melt
1414,Basalt11 (MORB),Si,SEBD,dissolving olivine,1652.15,940,,47.52 to 49.76,2.0064e-11,1.347252e-12,48.636,1.688,12.538,12.85,0.2,10.0555,10.628,2.3,0.15,0.1,0.325,wt%,99.14549999999998,Chen2008GCA,Chen2008GCA,Chen,2008,GCA,72,4756.0,melt compsition is average of interface and initial melts,10.1016/j.gca.2008.07.014,Olivine dissolution in basaltic melt
1415,Basalt11 (MORB),Si,SEBD,dissolving olivine,1753.15,940,,45.81 to 49.62,7.7541e-11,4.699028e-12,47.715,1.514,11.0415,12.8,0.2,13.978,9.78,2.05,0.15,0.1,0.325,wt%,99.3285,Chen2008GCA,Chen2008GCA,Chen,2008,GCA,72,4756.0,melt compsition is average of interface and initial melts,10.1016/j.gca.2008.07.014,Olivine dissolution in basaltic melt
1416,Basalt11 (MORB),Si,SEBD,dissolving olivine,1647.15,1420,,49.00 to 49.75,1.3471e-11,6.270089e-12,49.374,1.7675,13.102,12.85,0.2,8.824,10.83,2.45,0.15,0.1,0.325,wt%,99.6475,Chen2008GCA,Chen2008GCA,Chen,2008,GCA,72,4756.0,melt compsition is average of interface and initial melts,10.1016/j.gca.2008.07.014,Olivine dissolution in basaltic melt
1417,Basalt11 (MORB),Si,SEBD,dissolving olivine,1695.15,1420,,47.23 to 49.76,3.8382e-11,2.333334e-12,48.49299999999999,1.628,12.0545,12.7,0.2,11.4875,10.2915,2.25,0.15,0.1,0.325,wt%,99.3545,Chen2008GCA,Chen2008GCA,Chen,2008,GCA,72,4756.0,melt compsition is average of interface and initial melts,10.1016/j.gca.2008.07.014,Olivine dissolution in basaltic melt
1418,Basalt11 (MORB),Si,SEBD,dissolving olivine,1698.15,1420,,47.08 to 49.35,3.950699999999999e-11,2.897364e-12,48.213,1.612,12.1585,12.6,0.2,11.1725,10.2995,2.25,0.15,0.1,0.325,wt%,98.7555,Chen2008GCA,Chen2008GCA,Chen,2008,GCA,72,4756.0,melt compsition is average of interface and initial melts,10.1016/j.gca.2008.07.014,Olivine dissolution in basaltic melt
2562,Basalt11 (MORB),Ti,SEBD,dissolving olivine,1543.15,470,,1.69 to 1.88,2.9534e-11,6.028409e-12,48.5645,1.7815,12.8095,12.95,0.2,9.1985,10.6295,2.3,0.15,0.1,0.325,wt%,98.6835,Chen2008GCA,Chen2008GCA,Chen,2008,GCA,72,4756.0,melt compsition is average of interface and initial melts,10.1016/j.gca.2008.07.014,Olivine dissolution in basaltic melt
2563,Basalt11 (MORB),Ti,SEBD,dissolving olivine,1646.15,470,,1.51 to 1.88,4.9302e-11,6.796627e-12,48.1605,1.695,12.0485,12.95,0.2,11.1525,10.4925,2.15,0.15,0.1,0.325,wt%,99.09900000000002,Chen2008GCA,Chen2008GCA,Chen,2008,GCA,72,4756.0,melt compsition is average of interface and initial melts,10.1016/j.gca.2008.07.014,Olivine dissolution in basaltic melt
2564,Basalt11 (MORB),Ti,SEBD,dissolving olivine,1649.15,470,,1.46 to 1.89,4.4146e-11,4.570599e-12,48.1515,1.6735,11.683,13.2,0.2,11.477,10.4005,2.15,0.15,0.1,0.325,wt%,99.18550000000002,Chen2008GCA,Chen2008GCA,Chen,2008,GCA,72,4756.0,melt compsition is average of interface and initial melts,10.1016/j.gca.2008.07.014,Olivine dissolution in basaltic melt
2565,Basalt11 (MORB),Ti,SEBD,dissolving olivine,1643.15,470,,1.48 to 1.89,5.6389e-11,6.208348e-12,48.125,1.6845,12.015,13.05,0.2,11.076,10.4875,2.2,0.15,0.1,0.325,wt%,99.088,Chen2008GCA,Chen2008GCA,Chen,2008,GCA,72,4756.0,melt compsition is average of interface and initial melts,10.1016/j.gca.2008.07.014,Olivine dissolution in basaltic melt
2566,Basalt11 (MORB),Ti,SEBD,dissolving olivine,1645.15,470,,1.44 to 1.87,5.4779e-11,5.530638e-12,47.871,1.651,11.568,12.75,0.2,12.047,10.314,2.15,0.15,0.1,0.325,wt%,98.80100000000002,Chen2008GCA,Chen2008GCA,Chen,2008,GCA,72,4756.0,melt compsition is average of interface and initial melts,10.1016/j.gca.2008.07.014,Olivine dissolution in basaltic melt
2567,Basalt11 (MORB),Ti,SEBD,dissolving olivine,1641.15,470,,1.50 to 1.90,6.6188e-11,9.475589e-12,48.688,1.6965,11.9635,12.9,0.2,11.161,10.6855,2.25,0.15,0.1,0.325,wt%,99.79450000000001,Chen2008GCA,Chen2008GCA,Chen,2008,GCA,72,4756.0,melt compsition is average of interface and initial melts,10.1016/j.gca.2008.07.014,Olivine dissolution in basaltic melt
2568,Basalt11 (MORB),Ti,SEBD,dissolving olivine,1746.15,470,,1.20 to 1.87,1.606e-10,1.093882e-11,47.659,1.532,10.484,12.9,0.2,14.7565,9.606,2.0,0.15,0.1,0.325,wt%,99.3875,Chen2008GCA,Chen2008GCA,Chen,2008,GCA,72,4756.0,melt compsition is average of interface and initial melts,10.1016/j.gca.2008.07.014,Olivine dissolution in basaltic melt
2569,Basalt11 (MORB),Ti,SEBD,dissolving olivine,1749.15,470,,1.17 to 1.86,1.4423e-10,8.608315e-12,46.5515,1.5185,10.6965,12.9,0.2,14.5765,9.5885,2.0,0.15,0.1,0.325,wt%,98.2815,Chen2008GCA,Chen2008GCA,Chen,2008,GCA,72,4756.0,melt compsition is average of interface and initial melts,10.1016/j.gca.2008.07.014,Olivine dissolution in basaltic melt
2570,Basalt11 (MORB),Ti,SEBD,dissolving olivine,1750.15,470,,1.20 to 1.88,1.2653e-10,7.542316e-12,46.357,1.5405,10.5695,13.2,0.2,14.441,9.704,1.95,0.15,0.1,0.325,wt%,98.212,Chen2008GCA,Chen2008GCA,Chen,2008,GCA,72,4756.0,melt compsition is average of interface and initial melts,10.1016/j.gca.2008.07.014,Olivine dissolution in basaltic melt
2571,Basalt11 (MORB),Ti,SEBD,dissolving olivine,1647.15,940,,1.58 to 1.80,3.5608e-11,5.913244e-12,48.645,1.694,12.2305,12.75,0.2,10.2735,10.6065,2.3,0.15,0.1,0.325,wt%,98.9495,Chen2008GCA,Chen2008GCA,Chen,2008,GCA,72,4756.0,melt compsition is average of interface and initial melts,10.1016/j.gca.2008.07.014,Olivine dissolution in basaltic melt
2572,Basalt11 (MORB),Ti,SEBD,dissolving olivine,1649.15,940,,1.53 to 1.82,4.3035e-11,4.562605e-12,48.6335,1.675,12.276,12.75,0.2,10.5235,10.5485,2.3,0.15,0.1,0.325,wt%,99.1565,Chen2008GCA,Chen2008GCA,Chen,2008,GCA,72,4756.0,melt compsition is average of interface and initial melts,10.1016/j.gca.2008.07.014,Olivine dissolution in basaltic melt
2573,Basalt11 (MORB),Ti,SEBD,dissolving olivine,1652.15,940,,1.54 to 1.84,8.1698e-11,8.869737e-12,48.636,1.688,12.538,12.85,0.2,10.0555,10.628,2.3,0.15,0.1,0.325,wt%,99.14549999999998,Chen2008GCA,Chen2008GCA,Chen,2008,GCA,72,4756.0,melt compsition is average of interface and initial melts,10.1016/j.gca.2008.07.014,Olivine dissolution in basaltic melt
2574,Basalt11 (MORB),Ti,SEBD,dissolving olivine,1753.15,940,,1.25 to 1.78,1.3759e-10,1.02616e-11,47.715,1.514,11.0415,12.8,0.2,13.978,9.78,2.05,0.15,0.1,0.325,wt%,99.3285,Chen2008GCA,Chen2008GCA,Chen,2008,GCA,72,4756.0,melt compsition is average of interface and initial melts,10.1016/j.gca.2008.07.014,Olivine dissolution in basaltic melt
2575,Basalt11 (MORB),Ti,SEBD,dissolving olivine,1647.15,1420,,1.66 to 1.88,8.3742e-11,1.596407e-11,49.374,1.7675,13.102,12.85,0.2,8.824,10.83,2.45,0.15,0.1,0.325,wt%,99.6475,Chen2008GCA,Chen2008GCA,Chen,2008,GCA,72,4756.0,melt compsition is average of interface and initial melts,10.1016/j.gca.2008.07.014,Olivine dissolution in basaltic melt
2576,Basalt11 (MORB),Ti,SEBD,dissolving olivine,1695.15,1420,,1.46 to 1.80,6.0896e-11,1.011293e-11,48.49299999999999,1.628,12.0545,12.7,0.2,11.4875,10.2915,2.25,0.15,0.1,0.325,wt%,99.3545,Chen2008GCA,Chen2008GCA,Chen,2008,GCA,72,4756.0,melt compsition is average of interface and initial melts,10.1016/j.gca.2008.07.014,Olivine dissolution in basaltic melt
2577,Basalt11 (MORB),Ti,SEBD,dissolving olivine,1698.15,1420,,1.39 to 1.84,9.2831e-11,1.170163e-11,48.213,1.612,12.1585,12.6,0.2,11.1725,10.2995,2.25,0.15,0.1,0.325,wt%,98.7555,Chen2008GCA,Chen2008GCA,Chen,2008,GCA,72,4756.0,melt compsition is average of interface and initial melts,10.1016/j.gca.2008.07.014,Olivine dissolution in basaltic melt
517,Mugearite,Ca,SEBD,diffusion couple,1503.15,0.1,,10.04 to 7.43,1.93e-11,,52.26000000000001,1.98,17.985,7.840999999999999,0.19,3.44,8.735,4.545,2.15,0.59,,wt%,99.716,Medford1973CJES,Medford1973CJES,Medford,1973,CJES,10,394.0,,10.1139/e73-036,Calcium Diffusion in a Mugearite Melt
518,Mugearite,Ca,SEBD,diffusion couple,1538.65,0.1,,10.04 to 7.43,1.56e-11,,52.26000000000001,1.98,17.985,7.840999999999999,0.19,3.44,8.735,4.545,2.15,0.59,,wt%,99.716,Medford1973CJES,Medford1973CJES,Medford,1973,CJES,10,394.0,,10.1139/e73-036,Calcium Diffusion in a Mugearite Melt
519,Mugearite,Ca,SEBD,diffusion couple,1573.15,0.1,,10.04 to 7.43,1.47e-11,,52.26000000000001,1.98,17.985,7.840999999999999,0.19,3.44,8.735,4.545,2.15,0.59,,wt%,99.716,Medford1973CJES,Medford1973CJES,Medford,1973,CJES,10,394.0,,10.1139/e73-036,Calcium Diffusion in a Mugearite Melt
520,Mugearite,Ca,SEBD,diffusion couple,1617.15,0.1,,10.04 to 7.43,2.18e-11,,52.26000000000001,1.98,17.985,7.840999999999999,0.19,3.44,8.735,4.545,2.15,0.59,,wt%,99.716,Medford1973CJES,Medford1973CJES,Medford,1973,CJES,10,394.0,,10.1139/e73-036,Calcium Diffusion in a Mugearite Melt
521,Mugearite,Ca,SEBD,diffusion couple,1662.65,0.1,,10.04 to 7.43,2.93e-11,,52.26000000000001,1.98,17.985,7.840999999999999,0.19,3.44,8.735,4.545,2.15,0.59,,wt%,99.716,Medford1973CJES,Medford1973CJES,Medford,1973,CJES,10,394.0,,10.1139/e73-036,Calcium Diffusion in a Mugearite Melt
522,Mugearite,Ca,SEBD,diffusion couple,1696.15,0.1,,10.04 to 7.43,2.95e-11,,52.26000000000001,1.98,17.985,7.840999999999999,0.19,3.44,8.735,4.545,2.15,0.59,,wt%,99.716,Medford1973CJES,Medford1973CJES,Medford,1973,CJES,10,394.0,,10.1139/e73-036,Calcium Diffusion in a Mugearite Melt
527,Rhyolite12,Ca,SEBD,dissolving apatite,1473.15,800,,,7.943282347242793e-14,,76.01,0.11,13.0,0.7,,0.09,0.52,3.65,4.81,,0.1,wt%,98.89000000000001,Harrison1984GCA,Harrison1984GCA,Harrison,1984,GCA,48,1467.0,,10.1016/0016-7037(84)90403-4,The behavior of apatite during crnstal anatexis: Equilibrium and kinetic considerations
528,Rhyolite12,Ca,SEBD,dissolving apatite,1573.15,800,,,1.258925411794163e-12,,76.01,0.11,13.0,0.7,,0.09,0.52,3.65,4.81,,0.1,wt%,98.89000000000001,Harrison1984GCA,Harrison1984GCA,Harrison,1984,GCA,48,1467.0,,10.1016/0016-7037(84)90403-4,The behavior of apatite during crnstal anatexis: Equilibrium and kinetic considerations
529,Rhyolite12,Ca,SEBD,dissolving apatite,1673.15,800,,,7.94328234724281e-12,,76.01,0.11,13.0,0.7,,0.09,0.52,3.65,4.81,,0.1,wt%,98.89000000000001,Harrison1984GCA,Harrison1984GCA,Harrison,1984,GCA,48,1467.0,,10.1016/0016-7037(84)90403-4,The behavior of apatite during crnstal anatexis: Equilibrium and kinetic considerations
530,wet rhyolite12,Ca,SEBD,dissolving apatite,1473.15,800,,,5.011872336272707e-13,,76.01,0.11,13.0,0.7,,0.09,0.52,3.65,4.81,,1,wt%,98.89000000000001,Harrison1984GCA,Harrison1984GCA,Harrison,1984,GCA,48,1467.0,,10.1016/0016-7037(84)90403-4,The behavior of apatite during crnstal anatexis: Equilibrium and kinetic considerations
531,wet rhyolite12,Ca,SEBD,dissolving apatite,1573.15,800,,,7.943282347242802e-13,,76.01,0.11,13.0,0.7,,0.09,0.52,3.65,4.81,,1,wt%,98.89000000000001,Harrison1984GCA,Harrison1984GCA,Harrison,1984,GCA,48,1467.0,,10.1016/0016-7037(84)90403-4,The behavior of apatite during crnstal anatexis: Equilibrium and kinetic considerations
1493,Rhyolite12,P,SEBD,dissolving apatite,1473.15,800,,,1.096478196143181e-16,,76.01,0.11,13.0,0.7,,0.09,0.52,3.65,4.81,,0.1,wt%,98.89000000000001,Harrison1984GCA,Harrison1984GCA,Harrison,1984,GCA,48,1467.0,,10.1016/0016-7037(84)90403-4,The behavior of apatite during crnstal anatexis: Equilibrium and kinetic considerations
1494,Rhyolite12,P,SEBD,dissolving apatite,1573.15,800,,,1.905460717963244e-15,,76.01,0.11,13.0,0.7,,0.09,0.52,3.65,4.81,,0.1,wt%,98.89000000000001,Harrison1984GCA,Harrison1984GCA,Harrison,1984,GCA,48,1467.0,,10.1016/0016-7037(84)90403-4,The behavior of apatite during crnstal anatexis: Equilibrium and kinetic considerations
1495,Rhyolite12,P,SEBD,dissolving apatite,1673.15,800,,,3.981071705534959e-14,,76.01,0.11,13.0,0.7,,0.09,0.52,3.65,4.81,,0.1,wt%,98.89000000000001,Harrison1984GCA,Harrison1984GCA,Harrison,1984,GCA,48,1467.0,,10.1016/0016-7037(84)90403-4,The behavior of apatite during crnstal anatexis: Equilibrium and kinetic considerations
1496,Rhyolite12,P,SEBD,dissolving apatite,1773.15,800,,,4.365158322401648e-13,,76.01,0.11,13.0,0.7,,0.09,0.52,3.65,4.81,,0.1,wt%,98.89000000000001,Harrison1984GCA,Harrison1984GCA,Harrison,1984,GCA,48,1467.0,,10.1016/0016-7037(84)90403-4,The behavior of apatite during crnstal anatexis: Equilibrium and kinetic considerations
1497,wet rhyolite12,P,SEBD,dissolving apatite,1473.15,800,,,1e-14,,76.01,0.11,13.0,0.7,,0.09,0.52,3.65,4.81,,1,wt%,98.89000000000001,Harrison1984GCA,Harrison1984GCA,Harrison,1984,GCA,48,1467.0,,10.1016/0016-7037(84)90403-4,The behavior of apatite during crnstal anatexis: Equilibrium and kinetic considerations
1498,wet rhyolite12,P,SEBD,dissolving apatite,1573.15,800,,,2.344228815319911e-14,,76.01,0.11,13.0,0.7,,0.09,0.52,3.65,4.81,,1,wt%,98.89000000000001,Harrison1984GCA,Harrison1984GCA,Harrison,1984,GCA,48,1467.0,,10.1016/0016-7037(84)90403-4,The behavior of apatite during crnstal anatexis: Equilibrium and kinetic considerations
1499,wet rhyolite12,P,SEBD,dissolving apatite,1373.15,800,,,9.12010839355909e-15,,76.01,0.11,13.0,0.7,,0.09,0.52,3.65,4.81,,1.9,wt%,98.89000000000001,Harrison1984GCA,Harrison1984GCA,Harrison,1984,GCA,48,1467.0,,10.1016/0016-7037(84)90403-4,The behavior of apatite during crnstal anatexis: Equilibrium and kinetic considerations
1500,wet rhyolite12,P,SEBD,dissolving apatite,1573.15,800,,,9.549925860214326e-14,,76.01,0.11,13.0,0.7,,0.09,0.52,3.65,4.81,,1.9,wt%,98.89000000000001,Harrison1984GCA,Harrison1984GCA,Harrison,1984,GCA,48,1467.0,,10.1016/0016-7037(84)90403-4,The behavior of apatite during crnstal anatexis: Equilibrium and kinetic considerations
1501,wet rhyolite12,P,SEBD,dissolving apatite,1473.15,800,,,1.698243652461738e-14,,76.01,0.11,13.0,0.7,,0.09,0.52,3.65,4.81,,2,wt%,98.89000000000001,Harrison1984GCA,Harrison1984GCA,Harrison,1984,GCA,48,1467.0,,10.1016/0016-7037(84)90403-4,The behavior of apatite during crnstal anatexis: Equilibrium and kinetic considerations
1502,wet rhyolite12,P,SEBD,dissolving apatite,1473.15,800,,,7.244359600749858e-14,,76.01,0.11,13.0,0.7,,0.09,0.52,3.65,4.81,,3.8,wt%,98.89000000000001,Harrison1984GCA,Harrison1984GCA,Harrison,1984,GCA,48,1467.0,,10.1016/0016-7037(84)90403-4,The behavior of apatite during crnstal anatexis: Equilibrium and kinetic considerations
1503,wet rhyolite12,P,SEBD,dissolving apatite,1373.15,800,,,1.584893192461108e-14,,76.01,0.11,13.0,0.7,,0.09,0.52,3.65,4.81,,4.5,wt%,98.89000000000001,Harrison1984GCA,Harrison1984GCA,Harrison,1984,GCA,48,1467.0,,10.1016/0016-7037(84)90403-4,The behavior of apatite during crnstal anatexis: Equilibrium and kinetic considerations
1504,wet rhyolite12,P,SEBD,dissolving apatite,1473.15,800,,,2.344228815319914e-13,,76.01,0.11,13.0,0.7,,0.09,0.52,3.65,4.81,,5.4,wt%,98.89000000000001,Harrison1984GCA,Harrison1984GCA,Harrison,1984,GCA,48,1467.0,,10.1016/0016-7037(84)90403-4,The behavior of apatite during crnstal anatexis: Equilibrium and kinetic considerations
1505,wet rhyolite12,P,SEBD,dissolving apatite,1373.15,800,,,1.862087136662862e-13,,76.01,0.11,13.0,0.7,,0.09,0.52,3.65,4.81,,6.1,wt%,98.89000000000001,Harrison1984GCA,Harrison1984GCA,Harrison,1984,GCA,48,1467.0,,10.1016/0016-7037(84)90403-4,The behavior of apatite during crnstal anatexis: Equilibrium and kinetic considerations
1506,wet rhyolite12,P,SEBD,dissolving apatite,1573.15,800,,,5.62341325190347e-13,,76.01,0.11,13.0,0.7,,0.09,0.52,3.65,4.81,,6.2,wt%,98.89000000000001,Harrison1984GCA,Harrison1984GCA,Harrison,1984,GCA,48,1467.0,,10.1016/0016-7037(84)90403-4,The behavior of apatite during crnstal anatexis: Equilibrium and kinetic considerations
1507,wet rhyolite12,P,SEBD,dissolving apatite,1373.15,800,,,4.073802778041112e-11,,76.01,0.11,13.0,0.7,,0.09,0.52,3.65,4.81,,10.2,wt%,98.89000000000001,Harrison1984GCA,Harrison1984GCA,Harrison,1984,GCA,48,1467.0,,10.1016/0016-7037(84)90403-4,The behavior of apatite during crnstal anatexis: Equilibrium and kinetic considerations
563,CAS,Ca-42,Self,diffusion couple,1773.15,1000,,,7.02e-11,8e-13,60.0,,10.0,,,,30.0,,,,,wt%,100.0,Liang1996GCA,Liang1996GCA,Liang,1996,GCA,60,4353.0,,10.1016/s0016-7037(96)00352-3,"Diffusion in silicate melts: II. Multicomponent diffusion in CaO-A1,03-SiO, at 1500°C and 1 GPa"
563,CAS,Ca-42,Self,diffusion couple,1773.15,1000,,,7.02e-11,8e-13,60.0,,10.0,,,,30.0,,,,,wt%,100.0,Liang1996GCA,Liang1996GCA,Liang,1996,GCA,60,4353.0,,10.1016/s0016-7037(96)00352-3,"Diffusion in silicate melts: II. Multicomponent diffusion in CaO-A1,03-SiO, at 1500°C and 1 GPa"
564,CAS,Ca-42,Self,diffusion couple,1773.15,1000,,,5.46e-11,6e-13,55.0,,20.0,,,,25.0,,,,,wt%,100.0,Liang1996GCA,Liang1996GCA,Liang,1996,GCA,60,4353.0,,10.1016/s0016-7037(96)00352-3,"Diffusion in silicate melts: II. Multicomponent diffusion in CaO-A1,03-SiO, at 1500°C and 1 GPa"
564,CAS,Ca-42,Self,diffusion couple,1773.15,1000,,,5.46e-11,6e-13,55.0,,20.0,,,,25.0,,,,,wt%,100.0,Liang1996GCA,Liang1996GCA,Liang,1996,GCA,60,4353.0,,10.1016/s0016-7037(96)00352-3,"Diffusion in silicate melts: II. Multicomponent diffusion in CaO-A1,03-SiO, at 1500°C and 1 GPa"
565,CAS,Ca-42,Self,diffusion couple,1773.15,1000,,,2.93e-11,2e-13,65.0,,15.0,,,,20.0,,,,,wt%,100.0,Liang1996GCA,Liang1996GCA,Liang,1996,GCA,60,4353.0,,10.1016/s0016-7037(96)00352-3,"Diffusion in silicate melts: II. Multicomponent diffusion in CaO-A1,03-SiO, at 1500°C and 1 GPa"
565,CAS,Ca-42,Self,diffusion couple,1773.15,1000,,,2.93e-11,2e-13,65.0,,15.0,,,,20.0,,,,,wt%,100.0,Liang1996GCA,Liang1996GCA,Liang,1996,GCA,60,4353.0,,10.1016/s0016-7037(96)00352-3,"Diffusion in silicate melts: II. Multicomponent diffusion in CaO-A1,03-SiO, at 1500°C and 1 GPa"
566,CAS,Ca-42,Self,diffusion couple,1773.15,1000,,,4.78e-11,4e-13,65.0,,10.0,,,,25.0,,,,,wt%,100.0,Liang1996GCA,Liang1996GCA,Liang,1996,GCA,60,4353.0,,10.1016/s0016-7037(96)00352-3,"Diffusion in silicate melts: II. Multicomponent diffusion in CaO-A1,03-SiO, at 1500°C and 1 GPa"
566,CAS,Ca-42,Self,diffusion couple,1773.15,1000,,,4.78e-11,4e-13,65.0,,10.0,,,,25.0,,,,,wt%,100.0,Liang1996GCA,Liang1996GCA,Liang,1996,GCA,60,4353.0,,10.1016/s0016-7037(96)00352-3,"Diffusion in silicate melts: II. Multicomponent diffusion in CaO-A1,03-SiO, at 1500°C and 1 GPa"
567,CAS,Ca-42,Self,diffusion couple,1773.15,1000,,,7.13e-11,7e-13,55.0,,15.0,,,,30.0,,,,,wt%,100.0,Liang1996GCA,Liang1996GCA,Liang,1996,GCA,60,4353.0,,10.1016/s0016-7037(96)00352-3,"Diffusion in silicate melts: II. Multicomponent diffusion in CaO-A1,03-SiO, at 1500°C and 1 GPa"
567,CAS,Ca-42,Self,diffusion couple,1773.15,1000,,,7.13e-11,7e-13,55.0,,15.0,,,,30.0,,,,,wt%,100.0,Liang1996GCA,Liang1996GCA,Liang,1996,GCA,60,4353.0,,10.1016/s0016-7037(96)00352-3,"Diffusion in silicate melts: II. Multicomponent diffusion in CaO-A1,03-SiO, at 1500°C and 1 GPa"
568,CAS,Ca-42,Self,diffusion couple,1773.15,1000,,,2.98e-11,9e-13,60.0,,20.0,,,,20.0,,,,,wt%,100.0,Liang1996GCA,Liang1996GCA,Liang,1996,GCA,60,4353.0,,10.1016/s0016-7037(96)00352-3,"Diffusion in silicate melts: II. Multicomponent diffusion in CaO-A1,03-SiO, at 1500°C and 1 GPa"
568,CAS,Ca-42,Self,diffusion couple,1773.15,1000,,,2.98e-11,9e-13,60.0,,20.0,,,,20.0,,,,,wt%,100.0,Liang1996GCA,Liang1996GCA,Liang,1996,GCA,60,4353.0,,10.1016/s0016-7037(96)00352-3,"Diffusion in silicate melts: II. Multicomponent diffusion in CaO-A1,03-SiO, at 1500°C and 1 GPa"
569,CAS,Ca-42,Self,diffusion couple,1773.15,1000,,,4.16e-11,4e-13,60.0,,15.0,,,,25.0,,,,,wt%,100.0,Liang1996GCA,Liang1996GCA,Liang,1996,GCA,60,4353.0,,10.1016/s0016-7037(96)00352-3,"Diffusion in silicate melts: II. Multicomponent diffusion in CaO-A1,03-SiO, at 1500°C and 1 GPa"
569,CAS,Ca-42,Self,diffusion couple,1773.15,1000,,,4.16e-11,4e-13,60.0,,15.0,,,,25.0,,,,,wt%,100.0,Liang1996GCA,Liang1996GCA,Liang,1996,GCA,60,4353.0,,10.1016/s0016-7037(96)00352-3,"Diffusion in silicate melts: II. Multicomponent diffusion in CaO-A1,03-SiO, at 1500°C and 1 GPa"
570,CAS,Ca-42,Self,diffusion couple,1773.15,1000,,,3.67e-11,4e-13,65.0,,15.0,,,,20.0,,,,,wt%,100.0,Liang1996GCA,Liang1996GCA,Liang,1996,GCA,60,4353.0,,10.1016/s0016-7037(96)00352-3,"Diffusion in silicate melts: II. Multicomponent diffusion in CaO-A1,03-SiO, at 1500°C and 1 GPa"
570,CAS,Ca-42,Self,diffusion couple,1773.15,1000,,,3.67e-11,4e-13,65.0,,15.0,,,,20.0,,,,,wt%,100.0,Liang1996GCA,Liang1996GCA,Liang,1996,GCA,60,4353.0,,10.1016/s0016-7037(96)00352-3,"Diffusion in silicate melts: II. Multicomponent diffusion in CaO-A1,03-SiO, at 1500°C and 1 GPa"
571,CAS10,Ca-42,Self,diffusion couple,1773.15,1000,,,4.35e-11,1e-13,60.0,,20.0,,,,20.0,,,,,wt%,100.0,Liang1996GCA,Liang1996GCA,Liang,1996,GCA,60,4353.0,,10.1016/s0016-7037(96)00352-3,"Diffusion in silicate melts: II. Multicomponent diffusion in CaO-A1,03-SiO, at 1500°C and 1 GPa"
571,CAS10,Ca-42,Self,diffusion couple,1773.15,1000,,,4.35e-11,1e-13,60.0,,20.0,,,,20.0,,,,,wt%,100.0,Liang1996GCA,Liang1996GCA,Liang,1996,GCA,60,4353.0,,10.1016/s0016-7037(96)00352-3,"Diffusion in silicate melts: II. Multicomponent diffusion in CaO-A1,03-SiO, at 1500°C and 1 GPa"
572,CAS11,Ca-42,Self,diffusion couple,1773.15,1000,,,4.89e-11,1e-13,55.0,,20.0,,,,25.0,,,,,wt%,100.0,Liang1996GCA,Liang1996GCA,Liang,1996,GCA,60,4353.0,,10.1016/s0016-7037(96)00352-3,"Diffusion in silicate melts: II. Multicomponent diffusion in CaO-A1,03-SiO, at 1500°C and 1 GPa"
572,CAS11,Ca-42,Self,diffusion couple,1773.15,1000,,,4.89e-11,1e-13,55.0,,20.0,,,,25.0,,,,,wt%,100.0,Liang1996GCA,Liang1996GCA,Liang,1996,GCA,60,4353.0,,10.1016/s0016-7037(96)00352-3,"Diffusion in silicate melts: II. Multicomponent diffusion in CaO-A1,03-SiO, at 1500°C and 1 GPa"
573,CAS12,Ca-42,Self,diffusion couple,1773.15,1000,,,6.65e-11,1e-13,55.0,,15.0,,,,30.0,,,,,wt%,100.0,Liang1996GCA,Liang1996GCA,Liang,1996,GCA,60,4353.0,,10.1016/s0016-7037(96)00352-3,"Diffusion in silicate melts: II. Multicomponent diffusion in CaO-A1,03-SiO, at 1500°C and 1 GPa"
573,CAS12,Ca-42,Self,diffusion couple,1773.15,1000,,,6.65e-11,1e-13,55.0,,15.0,,,,30.0,,,,,wt%,100.0,Liang1996GCA,Liang1996GCA,Liang,1996,GCA,60,4353.0,,10.1016/s0016-7037(96)00352-3,"Diffusion in silicate melts: II. Multicomponent diffusion in CaO-A1,03-SiO, at 1500°C and 1 GPa"
