Repository: SatanuG/ad_hoc_information_extraction

## Toward Reliable Ad-hoc Scientific Information Extraction: A Case Study on Two Materials Datasets

Citation: 
```
@article{ghosh2024toward,
  title={Toward Reliable Ad-hoc Scientific Information Extraction: A Case Study on Two Materials Datasets},
  author={Ghosh, Satanu and Brodnik, Neal R and Frey, Carolina and Holgate, Collin and Pollock, Tresa M and Daly, Samantha and Carton, Samuel},
  journal={arXiv preprint arXiv:2406.05348},
  year={2024}
}
```
Paper link: https://arxiv.org/abs/2406.05348

MPEA dataset link: https://doi.org/10.6084/m9.figshare.12804137

Diffusion dataset link: https://tinyurl.com/diffusion-data

File: diffusion/Diffusion_Data_filtered.csv (part 12 of 20)
Entry#,melt,diffusing species,type of diffusion,type of experiment,T(K),P(MPa),PH2O(Mpa),C range(wt%),D(m2/s),1s error,SiO2,TiO2,Al2O3,FeOt,MnO,MgO,CaO,Na2O,K2O,P2O5,H2Ot,Composition unit,dry total,Ref#,Ref# (Repeat but for checking it copied over correctly),author,year,journal,Vol,Page,Comments,doi,title
574,CAS13,Ca-42,Self,diffusion couple,1773.15,1000,,,4.85e-11,2e-13,60.0,,15.0,,,,25.0,,,,,wt%,100.0,Liang1996GCA,Liang1996GCA,Liang,1996,GCA,60,4353.0,,10.1016/s0016-7037(96)00352-3,"Diffusion in silicate melts: II. Multicomponent diffusion in CaO-A1,03-SiO, at 1500°C and 1 GPa"
574,CAS13,Ca-42,Self,diffusion couple,1773.15,1000,,,4.85e-11,2e-13,60.0,,15.0,,,,25.0,,,,,wt%,100.0,Liang1996GCA,Liang1996GCA,Liang,1996,GCA,60,4353.0,,10.1016/s0016-7037(96)00352-3,"Diffusion in silicate melts: II. Multicomponent diffusion in CaO-A1,03-SiO, at 1500°C and 1 GPa"
575,CAS14,Ca-42,Self,diffusion couple,1773.15,1000,,,7.74e-11,8e-13,55.0,,15.0,,,,30.0,,,,,wt%,100.0,Liang1996GCA,Liang1996GCA,Liang,1996,GCA,60,4353.0,,10.1016/s0016-7037(96)00352-3,"Diffusion in silicate melts: II. Multicomponent diffusion in CaO-A1,03-SiO, at 1500°C and 1 GPa"
575,CAS14,Ca-42,Self,diffusion couple,1773.15,1000,,,7.74e-11,8e-13,55.0,,15.0,,,,30.0,,,,,wt%,100.0,Liang1996GCA,Liang1996GCA,Liang,1996,GCA,60,4353.0,,10.1016/s0016-7037(96)00352-3,"Diffusion in silicate melts: II. Multicomponent diffusion in CaO-A1,03-SiO, at 1500°C and 1 GPa"
576,CAS15,Ca-42,Self,diffusion couple,1773.15,1000,,,9.32e-11,2.2e-12,35.0,,20.0,,,,45.0,,,,,wt%,100.0,Liang1996GCA,Liang1996GCA,Liang,1996,GCA,60,4353.0,,10.1016/s0016-7037(96)00352-3,"Diffusion in silicate melts: II. Multicomponent diffusion in CaO-A1,03-SiO, at 1500°C and 1 GPa"
576,CAS15,Ca-42,Self,diffusion couple,1773.15,1000,,,9.32e-11,2.2e-12,35.0,,20.0,,,,45.0,,,,,wt%,100.0,Liang1996GCA,Liang1996GCA,Liang,1996,GCA,60,4353.0,,10.1016/s0016-7037(96)00352-3,"Diffusion in silicate melts: II. Multicomponent diffusion in CaO-A1,03-SiO, at 1500°C and 1 GPa"
577,CAS16,Ca-42,Self,diffusion couple,1773.15,1000,,,1.341e-10,4.1e-12,40.0,,20.0,,,,40.0,,,,,wt%,100.0,Liang1996GCA,Liang1996GCA,Liang,1996,GCA,60,4353.0,,10.1016/s0016-7037(96)00352-3,"Diffusion in silicate melts: II. Multicomponent diffusion in CaO-A1,03-SiO, at 1500°C and 1 GPa"
577,CAS16,Ca-42,Self,diffusion couple,1773.15,1000,,,1.341e-10,4.1e-12,40.0,,20.0,,,,40.0,,,,,wt%,100.0,Liang1996GCA,Liang1996GCA,Liang,1996,GCA,60,4353.0,,10.1016/s0016-7037(96)00352-3,"Diffusion in silicate melts: II. Multicomponent diffusion in CaO-A1,03-SiO, at 1500°C and 1 GPa"
578,CAS17,Ca-42,Self,diffusion couple,1773.15,1000,,,7.8e-11,8e-13,60.0,,10.0,,,,30.0,,,,,wt%,100.0,Liang1996GCA,Liang1996GCA,Liang,1996,GCA,60,4353.0,,10.1016/s0016-7037(96)00352-3,"Diffusion in silicate melts: II. Multicomponent diffusion in CaO-A1,03-SiO, at 1500°C and 1 GPa"
578,CAS17,Ca-42,Self,diffusion couple,1773.15,1000,,,7.8e-11,8e-13,60.0,,10.0,,,,30.0,,,,,wt%,100.0,Liang1996GCA,Liang1996GCA,Liang,1996,GCA,60,4353.0,,10.1016/s0016-7037(96)00352-3,"Diffusion in silicate melts: II. Multicomponent diffusion in CaO-A1,03-SiO, at 1500°C and 1 GPa"
1023,CAS,Al-26,Self,diffusion couple,1773.15,1000,,,4.8e-12,1e-13,65.0,,15.0,,,,20.0,,,,,wt%,100.0,Liang1996GCA,Liang1996GCA,Liang,1996,GCA,60,4353.0,,10.1016/s0016-7037(96)00352-3,"Diffusion in silicate melts: II. Multicomponent diffusion in CaO-A1,03-SiO, at 1500°C and 1 GPa"
1023,CAS,Al-26,Self,diffusion couple,1773.15,1000,,,4.8e-12,1e-13,65.0,,15.0,,,,20.0,,,,,wt%,100.0,Liang1996GCA,Liang1996GCA,Liang,1996,GCA,60,4353.0,,10.1016/s0016-7037(96)00352-3,"Diffusion in silicate melts: II. Multicomponent diffusion in CaO-A1,03-SiO, at 1500°C and 1 GPa"
1024,CAS,Al-26,Self,diffusion couple,1773.15,1000,,,6.5e-12,1e-13,65.0,,10.0,,,,25.0,,,,,wt%,100.0,Liang1996GCA,Liang1996GCA,Liang,1996,GCA,60,4353.0,,10.1016/s0016-7037(96)00352-3,"Diffusion in silicate melts: II. Multicomponent diffusion in CaO-A1,03-SiO, at 1500°C and 1 GPa"
1024,CAS,Al-26,Self,diffusion couple,1773.15,1000,,,6.5e-12,1e-13,65.0,,10.0,,,,25.0,,,,,wt%,100.0,Liang1996GCA,Liang1996GCA,Liang,1996,GCA,60,4353.0,,10.1016/s0016-7037(96)00352-3,"Diffusion in silicate melts: II. Multicomponent diffusion in CaO-A1,03-SiO, at 1500°C and 1 GPa"
1025,CAS,Al-26,Self,diffusion couple,1773.15,1000,,,6.8e-12,1e-13,60.0,,20.0,,,,20.0,,,,,wt%,100.0,Liang1996GCA,Liang1996GCA,Liang,1996,GCA,60,4353.0,,10.1016/s0016-7037(96)00352-3,"Diffusion in silicate melts: II. Multicomponent diffusion in CaO-A1,03-SiO, at 1500°C and 1 GPa"
1025,CAS,Al-26,Self,diffusion couple,1773.15,1000,,,6.8e-12,1e-13,60.0,,20.0,,,,20.0,,,,,wt%,100.0,Liang1996GCA,Liang1996GCA,Liang,1996,GCA,60,4353.0,,10.1016/s0016-7037(96)00352-3,"Diffusion in silicate melts: II. Multicomponent diffusion in CaO-A1,03-SiO, at 1500°C and 1 GPa"
1026,CAS,Al-26,Self,diffusion couple,1773.15,1000,,,6.5e-12,2e-13,60.0,,15.0,,,,20.0,,,,,wt%,100.0,Liang1996GCA,Liang1996GCA,Liang,1996,GCA,60,4353.0,,10.1016/s0016-7037(96)00352-3,"Diffusion in silicate melts: II. Multicomponent diffusion in CaO-A1,03-SiO, at 1500°C and 1 GPa"
1026,CAS,Al-26,Self,diffusion couple,1773.15,1000,,,6.5e-12,2e-13,60.0,,15.0,,,,20.0,,,,,wt%,100.0,Liang1996GCA,Liang1996GCA,Liang,1996,GCA,60,4353.0,,10.1016/s0016-7037(96)00352-3,"Diffusion in silicate melts: II. Multicomponent diffusion in CaO-A1,03-SiO, at 1500°C and 1 GPa"
1027,CAS,Al-26,Self,diffusion couple,1773.15,1000,,,2.8e-12,,65.0,,15.0,,,,20.0,,,,,wt%,100.0,Liang1996GCA,Liang1996GCA,Liang,1996,GCA,60,4353.0,corrected; original=1.7E-12,10.1016/s0016-7037(96)00352-3,"Diffusion in silicate melts: II. Multicomponent diffusion in CaO-A1,03-SiO, at 1500°C and 1 GPa"
1027,CAS,Al-26,Self,diffusion couple,1773.15,1000,,,2.8e-12,,65.0,,15.0,,,,20.0,,,,,wt%,100.0,Liang1996GCA,Liang1996GCA,Liang,1996,GCA,60,4353.0,corrected; original=1.7E-12,10.1016/s0016-7037(96)00352-3,"Diffusion in silicate melts: II. Multicomponent diffusion in CaO-A1,03-SiO, at 1500°C and 1 GPa"
1028,CAS,Al-26,Self,diffusion couple,1773.15,1000,,,7.7e-12,,65.0,,10.0,,,,25.0,,,,,wt%,100.0,Liang1996GCA,Liang1996GCA,Liang,1996,GCA,60,4353.0,corrected; original=4.6E-12,10.1016/s0016-7037(96)00352-3,"Diffusion in silicate melts: II. Multicomponent diffusion in CaO-A1,03-SiO, at 1500°C and 1 GPa"
1028,CAS,Al-26,Self,diffusion couple,1773.15,1000,,,7.7e-12,,65.0,,10.0,,,,25.0,,,,,wt%,100.0,Liang1996GCA,Liang1996GCA,Liang,1996,GCA,60,4353.0,corrected; original=4.6E-12,10.1016/s0016-7037(96)00352-3,"Diffusion in silicate melts: II. Multicomponent diffusion in CaO-A1,03-SiO, at 1500°C and 1 GPa"
1029,CAS,Al-26,Self,diffusion couple,1773.15,1000,,,4.6e-12,,60.0,,20.0,,,,20.0,,,,,wt%,100.0,Liang1996GCA,Liang1996GCA,Liang,1996,GCA,60,4353.0,corrected; original=2.8E-12,10.1016/s0016-7037(96)00352-3,"Diffusion in silicate melts: II. Multicomponent diffusion in CaO-A1,03-SiO, at 1500°C and 1 GPa"
1029,CAS,Al-26,Self,diffusion couple,1773.15,1000,,,4.6e-12,,60.0,,20.0,,,,20.0,,,,,wt%,100.0,Liang1996GCA,Liang1996GCA,Liang,1996,GCA,60,4353.0,corrected; original=2.8E-12,10.1016/s0016-7037(96)00352-3,"Diffusion in silicate melts: II. Multicomponent diffusion in CaO-A1,03-SiO, at 1500°C and 1 GPa"
1030,CAS,Al-26,Self,diffusion couple,1773.15,1000,,,7.4e-12,,60.0,,15.0,,,,20.0,,,,,wt%,100.0,Liang1996GCA,Liang1996GCA,Liang,1996,GCA,60,4353.0,corrected; original=4.4E-12,10.1016/s0016-7037(96)00352-3,"Diffusion in silicate melts: II. Multicomponent diffusion in CaO-A1,03-SiO, at 1500°C and 1 GPa"
1030,CAS,Al-26,Self,diffusion couple,1773.15,1000,,,7.4e-12,,60.0,,15.0,,,,20.0,,,,,wt%,100.0,Liang1996GCA,Liang1996GCA,Liang,1996,GCA,60,4353.0,corrected; original=4.4E-12,10.1016/s0016-7037(96)00352-3,"Diffusion in silicate melts: II. Multicomponent diffusion in CaO-A1,03-SiO, at 1500°C and 1 GPa"
1031,CAS10,Al-26,Self,diffusion couple,1773.15,1000,,,8.2e-12,1e-13,55.0,,20.0,,,,25.0,,,,,wt%,100.0,Liang1996GCA,Liang1996GCA,Liang,1996,GCA,60,4353.0,,10.1016/s0016-7037(96)00352-3,"Diffusion in silicate melts: II. Multicomponent diffusion in CaO-A1,03-SiO, at 1500°C and 1 GPa"
1031,CAS10,Al-26,Self,diffusion couple,1773.15,1000,,,8.2e-12,1e-13,55.0,,20.0,,,,25.0,,,,,wt%,100.0,Liang1996GCA,Liang1996GCA,Liang,1996,GCA,60,4353.0,,10.1016/s0016-7037(96)00352-3,"Diffusion in silicate melts: II. Multicomponent diffusion in CaO-A1,03-SiO, at 1500°C and 1 GPa"
1032,CAS11,Al-26,Self,diffusion couple,1773.15,1000,,,1.99e-11,2e-13,55.0,,15.0,,,,30.0,,,,,wt%,100.0,Liang1996GCA,Liang1996GCA,Liang,1996,GCA,60,4353.0,,10.1016/s0016-7037(96)00352-3,"Diffusion in silicate melts: II. Multicomponent diffusion in CaO-A1,03-SiO, at 1500°C and 1 GPa"
1032,CAS11,Al-26,Self,diffusion couple,1773.15,1000,,,1.99e-11,2e-13,55.0,,15.0,,,,30.0,,,,,wt%,100.0,Liang1996GCA,Liang1996GCA,Liang,1996,GCA,60,4353.0,,10.1016/s0016-7037(96)00352-3,"Diffusion in silicate melts: II. Multicomponent diffusion in CaO-A1,03-SiO, at 1500°C and 1 GPa"
1033,CAS12,Al-26,Self,diffusion couple,1773.15,1000,,,6.4e-12,1e-13,60.0,,15.0,,,,25.0,,,,,wt%,100.0,Liang1996GCA,Liang1996GCA,Liang,1996,GCA,60,4353.0,,10.1016/s0016-7037(96)00352-3,"Diffusion in silicate melts: II. Multicomponent diffusion in CaO-A1,03-SiO, at 1500°C and 1 GPa"
1033,CAS12,Al-26,Self,diffusion couple,1773.15,1000,,,6.4e-12,1e-13,60.0,,15.0,,,,25.0,,,,,wt%,100.0,Liang1996GCA,Liang1996GCA,Liang,1996,GCA,60,4353.0,,10.1016/s0016-7037(96)00352-3,"Diffusion in silicate melts: II. Multicomponent diffusion in CaO-A1,03-SiO, at 1500°C and 1 GPa"
1034,CAS13,Al-26,Self,diffusion couple,1773.15,1000,,,9.1e-12,1e-13,55.0,,20.0,,,,25.0,,,,,wt%,100.0,Liang1996GCA,Liang1996GCA,Liang,1996,GCA,60,4353.0,,10.1016/s0016-7037(96)00352-3,"Diffusion in silicate melts: II. Multicomponent diffusion in CaO-A1,03-SiO, at 1500°C and 1 GPa"
1034,CAS13,Al-26,Self,diffusion couple,1773.15,1000,,,9.1e-12,1e-13,55.0,,20.0,,,,25.0,,,,,wt%,100.0,Liang1996GCA,Liang1996GCA,Liang,1996,GCA,60,4353.0,,10.1016/s0016-7037(96)00352-3,"Diffusion in silicate melts: II. Multicomponent diffusion in CaO-A1,03-SiO, at 1500°C and 1 GPa"
1035,CAS14,Al-26,Self,diffusion couple,1773.15,1000,,,1.62e-11,2e-13,55.0,,15.0,,,,30.0,,,,,wt%,100.0,Liang1996GCA,Liang1996GCA,Liang,1996,GCA,60,4353.0,,10.1016/s0016-7037(96)00352-3,"Diffusion in silicate melts: II. Multicomponent diffusion in CaO-A1,03-SiO, at 1500°C and 1 GPa"
1035,CAS14,Al-26,Self,diffusion couple,1773.15,1000,,,1.62e-11,2e-13,55.0,,15.0,,,,30.0,,,,,wt%,100.0,Liang1996GCA,Liang1996GCA,Liang,1996,GCA,60,4353.0,,10.1016/s0016-7037(96)00352-3,"Diffusion in silicate melts: II. Multicomponent diffusion in CaO-A1,03-SiO, at 1500°C and 1 GPa"
1036,CAS15,Al-26,Self,diffusion couple,1773.15,1000,,,9e-12,2e-13,60.0,,15.0,,,,25.0,,,,,wt%,100.0,Liang1996GCA,Liang1996GCA,Liang,1996,GCA,60,4353.0,,10.1016/s0016-7037(96)00352-3,"Diffusion in silicate melts: II. Multicomponent diffusion in CaO-A1,03-SiO, at 1500°C and 1 GPa"
1036,CAS15,Al-26,Self,diffusion couple,1773.15,1000,,,9e-12,2e-13,60.0,,15.0,,,,25.0,,,,,wt%,100.0,Liang1996GCA,Liang1996GCA,Liang,1996,GCA,60,4353.0,,10.1016/s0016-7037(96)00352-3,"Diffusion in silicate melts: II. Multicomponent diffusion in CaO-A1,03-SiO, at 1500°C and 1 GPa"
1037,CAS16,Al-26,Self,diffusion couple,1773.15,1000,,,1.11e-11,2e-13,60.0,,15.0,,,,25.0,,,,,wt%,100.0,Liang1996GCA,Liang1996GCA,Liang,1996,GCA,60,4353.0,,10.1016/s0016-7037(96)00352-3,"Diffusion in silicate melts: II. Multicomponent diffusion in CaO-A1,03-SiO, at 1500°C and 1 GPa"
1037,CAS16,Al-26,Self,diffusion couple,1773.15,1000,,,1.11e-11,2e-13,60.0,,15.0,,,,25.0,,,,,wt%,100.0,Liang1996GCA,Liang1996GCA,Liang,1996,GCA,60,4353.0,,10.1016/s0016-7037(96)00352-3,"Diffusion in silicate melts: II. Multicomponent diffusion in CaO-A1,03-SiO, at 1500°C and 1 GPa"
1038,CAS17,Al-26,Self,diffusion couple,1773.15,1000,,,4.11e-11,2.1e-12,45.0,,20.0,,,,35.0,,,,,wt%,100.0,Liang1996GCA,Liang1996GCA,Liang,1996,GCA,60,4353.0,,10.1016/s0016-7037(96)00352-3,"Diffusion in silicate melts: II. Multicomponent diffusion in CaO-A1,03-SiO, at 1500°C and 1 GPa"
1038,CAS17,Al-26,Self,diffusion couple,1773.15,1000,,,4.11e-11,2.1e-12,45.0,,20.0,,,,35.0,,,,,wt%,100.0,Liang1996GCA,Liang1996GCA,Liang,1996,GCA,60,4353.0,,10.1016/s0016-7037(96)00352-3,"Diffusion in silicate melts: II. Multicomponent diffusion in CaO-A1,03-SiO, at 1500°C and 1 GPa"
1326,CAS15,Si-30,Self,diffusion couple,1773.15,1000,,,1.96e-11,1e-12,35.0,,20.0,,,,45.0,,,,,wt%,100.0,Liang1996GCA,Liang1996GCA,Liang,1996,GCA,60,4353.0,,10.1016/s0016-7037(96)00352-3,"Diffusion in silicate melts: II. Multicomponent diffusion in CaO-A1,03-SiO, at 1500°C and 1 GPa"
1326,CAS15,Si-30,Self,diffusion couple,1773.15,1000,,,1.96e-11,1e-12,35.0,,20.0,,,,45.0,,,,,wt%,100.0,Liang1996GCA,Liang1996GCA,Liang,1996,GCA,60,4353.0,,10.1016/s0016-7037(96)00352-3,"Diffusion in silicate melts: II. Multicomponent diffusion in CaO-A1,03-SiO, at 1500°C and 1 GPa"
1327,CAS16,Si-30,Self,diffusion couple,1773.15,1000,,,3.92e-11,2.1e-12,40.0,,20.0,,,,40.0,,,,,wt%,100.0,Liang1996GCA,Liang1996GCA,Liang,1996,GCA,60,4353.0,,10.1016/s0016-7037(96)00352-3,"Diffusion in silicate melts: II. Multicomponent diffusion in CaO-A1,03-SiO, at 1500°C and 1 GPa"
1327,CAS16,Si-30,Self,diffusion couple,1773.15,1000,,,3.92e-11,2.1e-12,40.0,,20.0,,,,40.0,,,,,wt%,100.0,Liang1996GCA,Liang1996GCA,Liang,1996,GCA,60,4353.0,,10.1016/s0016-7037(96)00352-3,"Diffusion in silicate melts: II. Multicomponent diffusion in CaO-A1,03-SiO, at 1500°C and 1 GPa"
1328,CAS,Si-30,Self,diffusion couple,1773.15,1000,,,1.03e-11,2e-13,55.0,,15.0,,,,30.0,,,,,wt%,100.0,Liang1996GCA,Liang1996GCA,Liang,1996,GCA,60,4353.0,,10.1016/s0016-7037(96)00352-3,"Diffusion in silicate melts: II. Multicomponent diffusion in CaO-A1,03-SiO, at 1500°C and 1 GPa"
1328,CAS,Si-30,Self,diffusion couple,1773.15,1000,,,1.03e-11,2e-13,55.0,,15.0,,,,30.0,,,,,wt%,100.0,Liang1996GCA,Liang1996GCA,Liang,1996,GCA,60,4353.0,,10.1016/s0016-7037(96)00352-3,"Diffusion in silicate melts: II. Multicomponent diffusion in CaO-A1,03-SiO, at 1500°C and 1 GPa"
1329,CAS10,Si-30,Self,diffusion couple,1773.15,1000,,,3.7e-12,1e-13,55.0,,20.0,,,,25.0,,,,,wt%,100.0,Liang1996GCA,Liang1996GCA,Liang,1996,GCA,60,4353.0,,10.1016/s0016-7037(96)00352-3,"Diffusion in silicate melts: II. Multicomponent diffusion in CaO-A1,03-SiO, at 1500°C and 1 GPa"
1329,CAS10,Si-30,Self,diffusion couple,1773.15,1000,,,3.7e-12,1e-13,55.0,,20.0,,,,25.0,,,,,wt%,100.0,Liang1996GCA,Liang1996GCA,Liang,1996,GCA,60,4353.0,,10.1016/s0016-7037(96)00352-3,"Diffusion in silicate melts: II. Multicomponent diffusion in CaO-A1,03-SiO, at 1500°C and 1 GPa"
1330,CAS11,Si-30,Self,diffusion couple,1773.15,1000,,,5.4e-12,1e-13,55.0,,15.0,,,,30.0,,,,,wt%,100.0,Liang1996GCA,Liang1996GCA,Liang,1996,GCA,60,4353.0,,10.1016/s0016-7037(96)00352-3,"Diffusion in silicate melts: II. Multicomponent diffusion in CaO-A1,03-SiO, at 1500°C and 1 GPa"
1330,CAS11,Si-30,Self,diffusion couple,1773.15,1000,,,5.4e-12,1e-13,55.0,,15.0,,,,30.0,,,,,wt%,100.0,Liang1996GCA,Liang1996GCA,Liang,1996,GCA,60,4353.0,,10.1016/s0016-7037(96)00352-3,"Diffusion in silicate melts: II. Multicomponent diffusion in CaO-A1,03-SiO, at 1500°C and 1 GPa"
1331,CAS14,Si-30,Self,diffusion couple,1773.15,1000,,,7.9e-12,2e-13,55.0,,15.0,,,,30.0,,,,,wt%,100.0,Liang1996GCA,Liang1996GCA,Liang,1996,GCA,60,4353.0,,10.1016/s0016-7037(96)00352-3,"Diffusion in silicate melts: II. Multicomponent diffusion in CaO-A1,03-SiO, at 1500°C and 1 GPa"
1331,CAS14,Si-30,Self,diffusion couple,1773.15,1000,,,7.9e-12,2e-13,55.0,,15.0,,,,30.0,,,,,wt%,100.0,Liang1996GCA,Liang1996GCA,Liang,1996,GCA,60,4353.0,,10.1016/s0016-7037(96)00352-3,"Diffusion in silicate melts: II. Multicomponent diffusion in CaO-A1,03-SiO, at 1500°C and 1 GPa"
1332,CAS,Si-30,Self,diffusion couple,1773.15,1000,,,1.79e-11,6e-13,60.0,,10.0,,,,30.0,,,,,wt%,100.0,Liang1996GCA,Liang1996GCA,Liang,1996,GCA,60,4353.0,,10.1016/s0016-7037(96)00352-3,"Diffusion in silicate melts: II. Multicomponent diffusion in CaO-A1,03-SiO, at 1500°C and 1 GPa"
1332,CAS,Si-30,Self,diffusion couple,1773.15,1000,,,1.79e-11,6e-13,60.0,,10.0,,,,30.0,,,,,wt%,100.0,Liang1996GCA,Liang1996GCA,Liang,1996,GCA,60,4353.0,,10.1016/s0016-7037(96)00352-3,"Diffusion in silicate melts: II. Multicomponent diffusion in CaO-A1,03-SiO, at 1500°C and 1 GPa"
1333,CAS,Si-30,Self,diffusion couple,1773.15,1000,,,2.3e-12,1e-13,60.0,,20.0,,,,20.0,,,,,wt%,100.0,Liang1996GCA,Liang1996GCA,Liang,1996,GCA,60,4353.0,,10.1016/s0016-7037(96)00352-3,"Diffusion in silicate melts: II. Multicomponent diffusion in CaO-A1,03-SiO, at 1500°C and 1 GPa"
1333,CAS,Si-30,Self,diffusion couple,1773.15,1000,,,2.3e-12,1e-13,60.0,,20.0,,,,20.0,,,,,wt%,100.0,Liang1996GCA,Liang1996GCA,Liang,1996,GCA,60,4353.0,,10.1016/s0016-7037(96)00352-3,"Diffusion in silicate melts: II. Multicomponent diffusion in CaO-A1,03-SiO, at 1500°C and 1 GPa"
1334,CAS,Si-30,Self,diffusion couple,1773.15,1000,,,3.3e-12,1e-13,60.0,,15.0,,,,25.0,,,,,wt%,100.0,Liang1996GCA,Liang1996GCA,Liang,1996,GCA,60,4353.0,,10.1016/s0016-7037(96)00352-3,"Diffusion in silicate melts: II. Multicomponent diffusion in CaO-A1,03-SiO, at 1500°C and 1 GPa"
1334,CAS,Si-30,Self,diffusion couple,1773.15,1000,,,3.3e-12,1e-13,60.0,,15.0,,,,25.0,,,,,wt%,100.0,Liang1996GCA,Liang1996GCA,Liang,1996,GCA,60,4353.0,,10.1016/s0016-7037(96)00352-3,"Diffusion in silicate melts: II. Multicomponent diffusion in CaO-A1,03-SiO, at 1500°C and 1 GPa"
1335,CAS,Si-30,Self,diffusion couple,1773.15,1000,,,2.2e-12,1e-13,60.0,,20.0,,,,20.0,,,,,wt%,100.0,Liang1996GCA,Liang1996GCA,Liang,1996,GCA,60,4353.0,,10.1016/s0016-7037(96)00352-3,"Diffusion in silicate melts: II. Multicomponent diffusion in CaO-A1,03-SiO, at 1500°C and 1 GPa"
1335,CAS,Si-30,Self,diffusion couple,1773.15,1000,,,2.2e-12,1e-13,60.0,,20.0,,,,20.0,,,,,wt%,100.0,Liang1996GCA,Liang1996GCA,Liang,1996,GCA,60,4353.0,,10.1016/s0016-7037(96)00352-3,"Diffusion in silicate melts: II. Multicomponent diffusion in CaO-A1,03-SiO, at 1500°C and 1 GPa"
1336,CAS12,Si-30,Self,diffusion couple,1773.15,1000,,,6.6e-12,4e-13,60.0,,15.0,,,,25.0,,,,,wt%,100.0,Liang1996GCA,Liang1996GCA,Liang,1996,GCA,60,4353.0,,10.1016/s0016-7037(96)00352-3,"Diffusion in silicate melts: II. Multicomponent diffusion in CaO-A1,03-SiO, at 1500°C and 1 GPa"
1336,CAS12,Si-30,Self,diffusion couple,1773.15,1000,,,6.6e-12,4e-13,60.0,,15.0,,,,25.0,,,,,wt%,100.0,Liang1996GCA,Liang1996GCA,Liang,1996,GCA,60,4353.0,,10.1016/s0016-7037(96)00352-3,"Diffusion in silicate melts: II. Multicomponent diffusion in CaO-A1,03-SiO, at 1500°C and 1 GPa"
1337,CAS17,Si-30,Self,diffusion couple,1773.15,1000,,,1.26e-11,1e-13,60.0,,10.0,,,,30.0,,,,,wt%,100.0,Liang1996GCA,Liang1996GCA,Liang,1996,GCA,60,4353.0,,10.1016/s0016-7037(96)00352-3,"Diffusion in silicate melts: II. Multicomponent diffusion in CaO-A1,03-SiO, at 1500°C and 1 GPa"
1337,CAS17,Si-30,Self,diffusion couple,1773.15,1000,,,1.26e-11,1e-13,60.0,,10.0,,,,30.0,,,,,wt%,100.0,Liang1996GCA,Liang1996GCA,Liang,1996,GCA,60,4353.0,,10.1016/s0016-7037(96)00352-3,"Diffusion in silicate melts: II. Multicomponent diffusion in CaO-A1,03-SiO, at 1500°C and 1 GPa"
1338,CAS,Si-30,Self,diffusion couple,1773.15,1000,,,1.3e-12,1e-13,65.0,,15.0,,,,20.0,,,,,wt%,100.0,Liang1996GCA,Liang1996GCA,Liang,1996,GCA,60,4353.0,,10.1016/s0016-7037(96)00352-3,"Diffusion in silicate melts: II. Multicomponent diffusion in CaO-A1,03-SiO, at 1500°C and 1 GPa"
1338,CAS,Si-30,Self,diffusion couple,1773.15,1000,,,1.3e-12,1e-13,65.0,,15.0,,,,20.0,,,,,wt%,100.0,Liang1996GCA,Liang1996GCA,Liang,1996,GCA,60,4353.0,,10.1016/s0016-7037(96)00352-3,"Diffusion in silicate melts: II. Multicomponent diffusion in CaO-A1,03-SiO, at 1500°C and 1 GPa"
1339,CAS,Si-30,Self,diffusion couple,1773.15,1000,,,5.6e-12,1e-13,65.0,,10.0,,,,25.0,,,,,wt%,100.0,Liang1996GCA,Liang1996GCA,Liang,1996,GCA,60,4353.0,,10.1016/s0016-7037(96)00352-3,"Diffusion in silicate melts: II. Multicomponent diffusion in CaO-A1,03-SiO, at 1500°C and 1 GPa"
1339,CAS,Si-30,Self,diffusion couple,1773.15,1000,,,5.6e-12,1e-13,65.0,,10.0,,,,25.0,,,,,wt%,100.0,Liang1996GCA,Liang1996GCA,Liang,1996,GCA,60,4353.0,,10.1016/s0016-7037(96)00352-3,"Diffusion in silicate melts: II. Multicomponent diffusion in CaO-A1,03-SiO, at 1500°C and 1 GPa"
1340,CAS,Si-30,Self,diffusion couple,1773.15,1000,,,2.2e-12,1e-13,65.0,,15.0,,,,20.0,,,,,wt%,100.0,Liang1996GCA,Liang1996GCA,Liang,1996,GCA,60,4353.0,,10.1016/s0016-7037(96)00352-3,"Diffusion in silicate melts: II. Multicomponent diffusion in CaO-A1,03-SiO, at 1500°C and 1 GPa"
1340,CAS,Si-30,Self,diffusion couple,1773.15,1000,,,2.2e-12,1e-13,65.0,,15.0,,,,20.0,,,,,wt%,100.0,Liang1996GCA,Liang1996GCA,Liang,1996,GCA,60,4353.0,,10.1016/s0016-7037(96)00352-3,"Diffusion in silicate melts: II. Multicomponent diffusion in CaO-A1,03-SiO, at 1500°C and 1 GPa"
1341,CAS13,Si-30,Self,diffusion couple,1773.15,1000,,,2e-12,1e-13,65.0,,15.0,,,,20.0,,,,,wt%,100.0,Liang1996GCA,Liang1996GCA,Liang,1996,GCA,60,4353.0,,10.1016/s0016-7037(96)00352-3,"Diffusion in silicate melts: II. Multicomponent diffusion in CaO-A1,03-SiO, at 1500°C and 1 GPa"
1341,CAS13,Si-30,Self,diffusion couple,1773.15,1000,,,2e-12,1e-13,65.0,,15.0,,,,20.0,,,,,wt%,100.0,Liang1996GCA,Liang1996GCA,Liang,1996,GCA,60,4353.0,,10.1016/s0016-7037(96)00352-3,"Diffusion in silicate melts: II. Multicomponent diffusion in CaO-A1,03-SiO, at 1500°C and 1 GPa"
1342,CAS,Si,SEBD,diffusion couple,1773.15,1000,,60 to 55,5.6e-11,,57.5,,17.5,,,,25.0,,,,,wt%,100.0,Liang1996GCA,Liang1996GCA,Liang,1996,GCA,60,5021.0,estimated from a figure,10.1016/s0016-7037(96)00352-3,"Diffusion in silicate melts: II. Multicomponent diffusion in CaO-A1,03-SiO, at 1500°C and 1 GPa"
1342,CAS,Si,SEBD,diffusion couple,1773.15,1000,,60 to 55,5.6e-11,,57.5,,17.5,,,,25.0,,,,,wt%,100.0,Liang1996GCA,Liang1996GCA,Liang,1996,GCA,60,5021.0,estimated from a figure,10.1016/s0016-7037(96)00352-3,"Diffusion in silicate melts: II. Multicomponent diffusion in CaO-A1,03-SiO, at 1500°C and 1 GPa"
1343,CAS,Si,SEBD,diffusion couple,1773.15,1000,,65 to 60,4.3e-11,,62.5,,12.5,,,,25.0,,,,,wt%,100.0,Liang1996GCA,Liang1996GCA,Liang,1996,GCA,60,5021.0,estimated from a figure,10.1016/s0016-7037(96)00352-3,"Diffusion in silicate melts: II. Multicomponent diffusion in CaO-A1,03-SiO, at 1500°C and 1 GPa"
1343,CAS,Si,SEBD,diffusion couple,1773.15,1000,,65 to 60,4.3e-11,,62.5,,12.5,,,,25.0,,,,,wt%,100.0,Liang1996GCA,Liang1996GCA,Liang,1996,GCA,60,5021.0,estimated from a figure,10.1016/s0016-7037(96)00352-3,"Diffusion in silicate melts: II. Multicomponent diffusion in CaO-A1,03-SiO, at 1500°C and 1 GPa"
1344,CAS,Si,SEBD,diffusion couple,1773.15,1000,,,7.6e-11,,,,,,,,,,,,,wt%,,Liang1996GCA,Liang1996GCA,Liang,1996,GCA,60,5021.0,"estimated from a figure, along constant Al2O3",10.1016/s0016-7037(96)00352-3,"Diffusion in silicate melts: II. Multicomponent diffusion in CaO-A1,03-SiO, at 1500°C and 1 GPa"
1344,CAS,Si,SEBD,diffusion couple,1773.15,1000,,,7.6e-11,,,,,,,,,,,,,wt%,,Liang1996GCA,Liang1996GCA,Liang,1996,GCA,60,5021.0,"estimated from a figure, along constant Al2O3",10.1016/s0016-7037(96)00352-3,"Diffusion in silicate melts: II. Multicomponent diffusion in CaO-A1,03-SiO, at 1500°C and 1 GPa"
1345,CAS,Si,SEBD,diffusion couple,1773.15,1000,,,4.3e-11,,,,,,,,,,,,,wt%,,Liang1996GCA,Liang1996GCA,Liang,1996,GCA,60,5021.0,"estimated from a figure, along constant Al2O3",10.1016/s0016-7037(96)00352-3,"Diffusion in silicate melts: II. Multicomponent diffusion in CaO-A1,03-SiO, at 1500°C and 1 GPa"
1345,CAS,Si,SEBD,diffusion couple,1773.15,1000,,,4.3e-11,,,,,,,,,,,,,wt%,,Liang1996GCA,Liang1996GCA,Liang,1996,GCA,60,5021.0,"estimated from a figure, along constant Al2O3",10.1016/s0016-7037(96)00352-3,"Diffusion in silicate melts: II. Multicomponent diffusion in CaO-A1,03-SiO, at 1500°C and 1 GPa"
1346,CAS,Si,SEBD,diffusion couple,1773.15,1000,,,3e-11,,,,,,,,,,,,,wt%,,Liang1996GCA,Liang1996GCA,Liang,1996,GCA,60,5021.0,"estimated from a figure, along constant Al2O3",10.1016/s0016-7037(96)00352-3,"Diffusion in silicate melts: II. Multicomponent diffusion in CaO-A1,03-SiO, at 1500°C and 1 GPa"
1346,CAS,Si,SEBD,diffusion couple,1773.15,1000,,,3e-11,,,,,,,,,,,,,wt%,,Liang1996GCA,Liang1996GCA,Liang,1996,GCA,60,5021.0,"estimated from a figure, along constant Al2O3",10.1016/s0016-7037(96)00352-3,"Diffusion in silicate melts: II. Multicomponent diffusion in CaO-A1,03-SiO, at 1500°C and 1 GPa"
1347,CAS,Si,SEBD,diffusion couple,1773.15,1000,,,2.7e-11,,,,,,,,,,,,,wt%,,Liang1996GCA,Liang1996GCA,Liang,1996,GCA,60,5021.0,"estimated from a figure, along constant Al2O3",10.1016/s0016-7037(96)00352-3,"Diffusion in silicate melts: II. Multicomponent diffusion in CaO-A1,03-SiO, at 1500°C and 1 GPa"
1347,CAS,Si,SEBD,diffusion couple,1773.15,1000,,,2.7e-11,,,,,,,,,,,,,wt%,,Liang1996GCA,Liang1996GCA,Liang,1996,GCA,60,5021.0,"estimated from a figure, along constant Al2O3",10.1016/s0016-7037(96)00352-3,"Diffusion in silicate melts: II. Multicomponent diffusion in CaO-A1,03-SiO, at 1500°C and 1 GPa"
1348,CAS,Si,SEBD,diffusion couple,1773.15,1000,,,1.2e-11,,,,,,,,,,,,,wt%,,Liang1996GCA,Liang1996GCA,Liang,1996,GCA,60,5021.0,"estimated from a figure, along constant Al2O3",10.1016/s0016-7037(96)00352-3,"Diffusion in silicate melts: II. Multicomponent diffusion in CaO-A1,03-SiO, at 1500°C and 1 GPa"
1348,CAS,Si,SEBD,diffusion couple,1773.15,1000,,,1.2e-11,,,,,,,,,,,,,wt%,,Liang1996GCA,Liang1996GCA,Liang,1996,GCA,60,5021.0,"estimated from a figure, along constant Al2O3",10.1016/s0016-7037(96)00352-3,"Diffusion in silicate melts: II. Multicomponent diffusion in CaO-A1,03-SiO, at 1500°C and 1 GPa"
1349,CAS,Si,SEBD,diffusion couple,1773.15,1000,,,3.5e-11,,,,,,,,,,,,,wt%,,Liang1996GCA,Liang1996GCA,Liang,1996,GCA,60,5021.0,"estimated from a figure, along constant CaO",10.1016/s0016-7037(96)00352-3,"Diffusion in silicate melts: II. Multicomponent diffusion in CaO-A1,03-SiO, at 1500°C and 1 GPa"
1349,CAS,Si,SEBD,diffusion couple,1773.15,1000,,,3.5e-11,,,,,,,,,,,,,wt%,,Liang1996GCA,Liang1996GCA,Liang,1996,GCA,60,5021.0,"estimated from a figure, along constant CaO",10.1016/s0016-7037(96)00352-3,"Diffusion in silicate melts: II. Multicomponent diffusion in CaO-A1,03-SiO, at 1500°C and 1 GPa"
1350,CAS,Si,SEBD,diffusion couple,1773.15,1000,,,2.5e-11,,,,,,,,,,,,,wt%,,Liang1996GCA,Liang1996GCA,Liang,1996,GCA,60,5021.0,"estimated from a figure, along constant CaO",10.1016/s0016-7037(96)00352-3,"Diffusion in silicate melts: II. Multicomponent diffusion in CaO-A1,03-SiO, at 1500°C and 1 GPa"
1350,CAS,Si,SEBD,diffusion couple,1773.15,1000,,,2.5e-11,,,,,,,,,,,,,wt%,,Liang1996GCA,Liang1996GCA,Liang,1996,GCA,60,5021.0,"estimated from a figure, along constant CaO",10.1016/s0016-7037(96)00352-3,"Diffusion in silicate melts: II. Multicomponent diffusion in CaO-A1,03-SiO, at 1500°C and 1 GPa"
1351,CAS,Si,SEBD,diffusion couple,1773.15,1000,,,9e-12,,,,,,,,,,,,,wt%,,Liang1996GCA,Liang1996GCA,Liang,1996,GCA,60,5021.0,"estimated from a figure, along constant CaO",10.1016/s0016-7037(96)00352-3,"Diffusion in silicate melts: II. Multicomponent diffusion in CaO-A1,03-SiO, at 1500°C and 1 GPa"
1351,CAS,Si,SEBD,diffusion couple,1773.15,1000,,,9e-12,,,,,,,,,,,,,wt%,,Liang1996GCA,Liang1996GCA,Liang,1996,GCA,60,5021.0,"estimated from a figure, along constant CaO",10.1016/s0016-7037(96)00352-3,"Diffusion in silicate melts: II. Multicomponent diffusion in CaO-A1,03-SiO, at 1500°C and 1 GPa"
1352,CAS,Si,SEBD,diffusion couple,1773.15,1000,,,8e-12,,,,,,,,,,,,,wt%,,Liang1996GCA,Liang1996GCA,Liang,1996,GCA,60,5021.0,"estimated from a figure, along constant CaO",10.1016/s0016-7037(96)00352-3,"Diffusion in silicate melts: II. Multicomponent diffusion in CaO-A1,03-SiO, at 1500°C and 1 GPa"
1352,CAS,Si,SEBD,diffusion couple,1773.15,1000,,,8e-12,,,,,,,,,,,,,wt%,,Liang1996GCA,Liang1996GCA,Liang,1996,GCA,60,5021.0,"estimated from a figure, along constant CaO",10.1016/s0016-7037(96)00352-3,"Diffusion in silicate melts: II. Multicomponent diffusion in CaO-A1,03-SiO, at 1500°C and 1 GPa"
1353,CAS,Si,SEBD,diffusion couple,1773.15,1000,,,6e-12,,,,,,,,,,,,,wt%,,Liang1996GCA,Liang1996GCA,Liang,1996,GCA,60,5021.0,"estimated from a figure, along constant CaO",10.1016/s0016-7037(96)00352-3,"Diffusion in silicate melts: II. Multicomponent diffusion in CaO-A1,03-SiO, at 1500°C and 1 GPa"
1353,CAS,Si,SEBD,diffusion couple,1773.15,1000,,,6e-12,,,,,,,,,,,,,wt%,,Liang1996GCA,Liang1996GCA,Liang,1996,GCA,60,5021.0,"estimated from a figure, along constant CaO",10.1016/s0016-7037(96)00352-3,"Diffusion in silicate melts: II. Multicomponent diffusion in CaO-A1,03-SiO, at 1500°C and 1 GPa"
1713,CAS,O-18,Self,diffusion couple,1773.15,1000,,,3.1e-12,3e-13,65.0,,15.0,,,,20.0,,,,,wt%,100.0,Liang1996GCA,Liang1996GCA,Liang,1996,GCA,60,4353.0,,10.1016/s0016-7037(96)00352-3,"Diffusion in silicate melts: II. Multicomponent diffusion in CaO-A1,03-SiO, at 1500°C and 1 GPa"
1713,CAS,O-18,Self,diffusion couple,1773.15,1000,,,3.1e-12,3e-13,65.0,,15.0,,,,20.0,,,,,wt%,100.0,Liang1996GCA,Liang1996GCA,Liang,1996,GCA,60,4353.0,,10.1016/s0016-7037(96)00352-3,"Diffusion in silicate melts: II. Multicomponent diffusion in CaO-A1,03-SiO, at 1500°C and 1 GPa"
1714,CAS,O-18,Self,diffusion couple,1773.15,1000,,,6.6e-12,2e-13,65.0,,10.0,,,,25.0,,,,,wt%,100.0,Liang1996GCA,Liang1996GCA,Liang,1996,GCA,60,4353.0,,10.1016/s0016-7037(96)00352-3,"Diffusion in silicate melts: II. Multicomponent diffusion in CaO-A1,03-SiO, at 1500°C and 1 GPa"
1714,CAS,O-18,Self,diffusion couple,1773.15,1000,,,6.6e-12,2e-13,65.0,,10.0,,,,25.0,,,,,wt%,100.0,Liang1996GCA,Liang1996GCA,Liang,1996,GCA,60,4353.0,,10.1016/s0016-7037(96)00352-3,"Diffusion in silicate melts: II. Multicomponent diffusion in CaO-A1,03-SiO, at 1500°C and 1 GPa"
1715,CAS,O-18,Self,diffusion couple,1773.15,1000,,,3.7e-12,2e-13,60.0,,20.0,,,,20.0,,,,,wt%,100.0,Liang1996GCA,Liang1996GCA,Liang,1996,GCA,60,4353.0,,10.1016/s0016-7037(96)00352-3,"Diffusion in silicate melts: II. Multicomponent diffusion in CaO-A1,03-SiO, at 1500°C and 1 GPa"
1715,CAS,O-18,Self,diffusion couple,1773.15,1000,,,3.7e-12,2e-13,60.0,,20.0,,,,20.0,,,,,wt%,100.0,Liang1996GCA,Liang1996GCA,Liang,1996,GCA,60,4353.0,,10.1016/s0016-7037(96)00352-3,"Diffusion in silicate melts: II. Multicomponent diffusion in CaO-A1,03-SiO, at 1500°C and 1 GPa"
1716,CAS,O-18,Self,diffusion couple,1773.15,1000,,,7.6e-12,1e-13,60.0,,15.0,,,,20.0,,,,,wt%,100.0,Liang1996GCA,Liang1996GCA,Liang,1996,GCA,60,4353.0,,10.1016/s0016-7037(96)00352-3,"Diffusion in silicate melts: II. Multicomponent diffusion in CaO-A1,03-SiO, at 1500°C and 1 GPa"
1716,CAS,O-18,Self,diffusion couple,1773.15,1000,,,7.6e-12,1e-13,60.0,,15.0,,,,20.0,,,,,wt%,100.0,Liang1996GCA,Liang1996GCA,Liang,1996,GCA,60,4353.0,,10.1016/s0016-7037(96)00352-3,"Diffusion in silicate melts: II. Multicomponent diffusion in CaO-A1,03-SiO, at 1500°C and 1 GPa"
1717,CAS,O-18,Self,diffusion couple,1773.15,1000,,,9.1e-12,5e-13,60.0,,10.0,,,,30.0,,,,,wt%,100.0,Liang1996GCA,Liang1996GCA,Liang,1996,GCA,60,4353.0,,10.1016/s0016-7037(96)00352-3,"Diffusion in silicate melts: II. Multicomponent diffusion in CaO-A1,03-SiO, at 1500°C and 1 GPa"
1717,CAS,O-18,Self,diffusion couple,1773.15,1000,,,9.1e-12,5e-13,60.0,,10.0,,,,30.0,,,,,wt%,100.0,Liang1996GCA,Liang1996GCA,Liang,1996,GCA,60,4353.0,,10.1016/s0016-7037(96)00352-3,"Diffusion in silicate melts: II. Multicomponent diffusion in CaO-A1,03-SiO, at 1500°C and 1 GPa"
1718,CAS,O-18,Self,diffusion couple,1773.15,1000,,,8.5e-12,1e-12,55.0,,20.0,,,,25.0,,,,,wt%,100.0,Liang1996GCA,Liang1996GCA,Liang,1996,GCA,60,4353.0,,10.1016/s0016-7037(96)00352-3,"Diffusion in silicate melts: II. Multicomponent diffusion in CaO-A1,03-SiO, at 1500°C and 1 GPa"
1718,CAS,O-18,Self,diffusion couple,1773.15,1000,,,8.5e-12,1e-12,55.0,,20.0,,,,25.0,,,,,wt%,100.0,Liang1996GCA,Liang1996GCA,Liang,1996,GCA,60,4353.0,,10.1016/s0016-7037(96)00352-3,"Diffusion in silicate melts: II. Multicomponent diffusion in CaO-A1,03-SiO, at 1500°C and 1 GPa"
1719,CAS,O-18,Self,diffusion couple,1773.15,1000,,,1.31e-11,8e-13,55.0,,15.0,,,,30.0,,,,,wt%,100.0,Liang1996GCA,Liang1996GCA,Liang,1996,GCA,60,4353.0,,10.1016/s0016-7037(96)00352-3,"Diffusion in silicate melts: II. Multicomponent diffusion in CaO-A1,03-SiO, at 1500°C and 1 GPa"
1719,CAS,O-18,Self,diffusion couple,1773.15,1000,,,1.31e-11,8e-13,55.0,,15.0,,,,30.0,,,,,wt%,100.0,Liang1996GCA,Liang1996GCA,Liang,1996,GCA,60,4353.0,,10.1016/s0016-7037(96)00352-3,"Diffusion in silicate melts: II. Multicomponent diffusion in CaO-A1,03-SiO, at 1500°C and 1 GPa"
1720,CAS,O-18,Self,diffusion couple,1773.15,1000,,,6e-12,1e-13,60.0,,15.0,,,,25.0,,,,,wt%,100.0,Liang1996GCA,Liang1996GCA,Liang,1996,GCA,60,4353.0,,10.1016/s0016-7037(96)00352-3,"Diffusion in silicate melts: II. Multicomponent diffusion in CaO-A1,03-SiO, at 1500°C and 1 GPa"
1720,CAS,O-18,Self,diffusion couple,1773.15,1000,,,6e-12,1e-13,60.0,,15.0,,,,25.0,,,,,wt%,100.0,Liang1996GCA,Liang1996GCA,Liang,1996,GCA,60,4353.0,,10.1016/s0016-7037(96)00352-3,"Diffusion in silicate melts: II. Multicomponent diffusion in CaO-A1,03-SiO, at 1500°C and 1 GPa"
1721,CAS,O-18,Self,diffusion couple,1773.15,1000,,,8.7e-12,3e-13,60.0,,15.0,,,,25.0,,,,,wt%,100.0,Liang1996GCA,Liang1996GCA,Liang,1996,GCA,60,4353.0,,10.1016/s0016-7037(96)00352-3,"Diffusion in silicate melts: II. Multicomponent diffusion in CaO-A1,03-SiO, at 1500°C and 1 GPa"
1721,CAS,O-18,Self,diffusion couple,1773.15,1000,,,8.7e-12,3e-13,60.0,,15.0,,,,25.0,,,,,wt%,100.0,Liang1996GCA,Liang1996GCA,Liang,1996,GCA,60,4353.0,,10.1016/s0016-7037(96)00352-3,"Diffusion in silicate melts: II. Multicomponent diffusion in CaO-A1,03-SiO, at 1500°C and 1 GPa"
1722,CAS,O-18,Self,diffusion couple,1773.15,1000,,,1.38e-11,1e-13,50.0,,20.0,,,,30.0,,,,,wt%,100.0,Liang1996GCA,Liang1996GCA,Liang,1996,GCA,60,4353.0,,10.1016/s0016-7037(96)00352-3,"Diffusion in silicate melts: II. Multicomponent diffusion in CaO-A1,03-SiO, at 1500°C and 1 GPa"
1722,CAS,O-18,Self,diffusion couple,1773.15,1000,,,1.38e-11,1e-13,50.0,,20.0,,,,30.0,,,,,wt%,100.0,Liang1996GCA,Liang1996GCA,Liang,1996,GCA,60,4353.0,,10.1016/s0016-7037(96)00352-3,"Diffusion in silicate melts: II. Multicomponent diffusion in CaO-A1,03-SiO, at 1500°C and 1 GPa"
1723,CAS,O-18,Self,diffusion couple,1773.15,1000,,,3.4e-11,1e-13,45.0,,20.0,,,,35.0,,,,,wt%,100.0,Liang1996GCA,Liang1996GCA,Liang,1996,GCA,60,4353.0,,10.1016/s0016-7037(96)00352-3,"Diffusion in silicate melts: II. Multicomponent diffusion in CaO-A1,03-SiO, at 1500°C and 1 GPa"
1723,CAS,O-18,Self,diffusion couple,1773.15,1000,,,3.4e-11,1e-13,45.0,,20.0,,,,35.0,,,,,wt%,100.0,Liang1996GCA,Liang1996GCA,Liang,1996,GCA,60,4353.0,,10.1016/s0016-7037(96)00352-3,"Diffusion in silicate melts: II. Multicomponent diffusion in CaO-A1,03-SiO, at 1500°C and 1 GPa"
1724,CAS,O-18,Self,diffusion couple,1773.15,1000,,,3.8e-11,1e-13,40.0,,20.0,,,,40.0,,,,,wt%,100.0,Liang1996GCA,Liang1996GCA,Liang,1996,GCA,60,4353.0,,10.1016/s0016-7037(96)00352-3,"Diffusion in silicate melts: II. Multicomponent diffusion in CaO-A1,03-SiO, at 1500°C and 1 GPa"
1724,CAS,O-18,Self,diffusion couple,1773.15,1000,,,3.8e-11,1e-13,40.0,,20.0,,,,40.0,,,,,wt%,100.0,Liang1996GCA,Liang1996GCA,Liang,1996,GCA,60,4353.0,,10.1016/s0016-7037(96)00352-3,"Diffusion in silicate melts: II. Multicomponent diffusion in CaO-A1,03-SiO, at 1500°C and 1 GPa"
615,LP2 (An dissolution),Ca,SEBD from dif matrix,dissolving anorthosite,1673.15,600,,16 to 8.76,8.3e-11,,43.13,1.815,23.04,13.325,0.285,5.485,13.38,0.185,,,,wt%,100.645,Morgan2006GCA,Morgan2006GCA,Morgan,2006,GCA,70,3477.0,melt compsition is average of interface and initial melts,10.1016/j.gca.2006.04.027,An experimental study of anorthosite dissolution in lunar picritic magmas: Implications for crustal assimilation processes
616,LP1 (An dissolution),Ca,SEBD from dif matrix,dissolving anorthosite,1673.15,600,,16 to 8.57,7.6e-11,,39.38,6.945,20.755,13.975,0.025,5.08,12.285,0.295,,,,wt%,98.74,Morgan2006GCA,Morgan2006GCA,Morgan,2006,GCA,70,3477.0,melt compsition is average of interface and initial melts,10.1016/j.gca.2006.04.027,An experimental study of anorthosite dissolution in lunar picritic magmas: Implications for crustal assimilation processes
617,LP2 (An dissolution),Ca,SEBD,dissolving anorthosite,1673.15,600,,16 to 8.76,8.3e-11,,43.13,1.815,23.04,13.325,0.285,5.485,13.38,0.185,,,,wt%,100.645,Morgan2006GCA,Morgan2006GCA,Morgan,2006,GCA,70,3477.0,melt compsition is average of interface and initial melts,10.1016/j.gca.2006.04.027,An experimental study of anorthosite dissolution in lunar picritic magmas: Implications for crustal assimilation processes
618,LP1 (An dissolution),Ca,SEBD,dissolving anorthosite,1673.15,600,,16 to 8.57,7.6e-11,,39.38,6.945,20.755,13.975,0.025,5.08,12.285,0.295,,,,wt%,98.74,Morgan2006GCA,Morgan2006GCA,Morgan,2006,GCA,70,3477.0,melt compsition is average of interface and initial melts,10.1016/j.gca.2006.04.027,An experimental study of anorthosite dissolution in lunar picritic magmas: Implications for crustal assimilation processes
1042,LP2 (An dissolution),Al,SEBD from dif matrix,dissolving anorthosite,1673.15,600,,40 to 9.08,4.5e-11,,43.13,1.815,23.04,13.325,0.285,5.485,13.38,0.185,,,,wt%,100.645,Morgan2006GCA,Morgan2006GCA,Morgan,2006,GCA,70,3477.0,melt compsition is average of interface and initial melts,10.1016/j.gca.2006.04.027,An experimental study of anorthosite dissolution in lunar picritic magmas: Implications for crustal assimilation processes
1043,LP1 (An dissolution),Al,SEBD from dif matrix,dissolving anorthosite,1673.15,600,,33 to 7.51,6.8e-11,,39.38,6.945,20.755,13.975,0.025,5.08,12.285,0.295,,,,wt%,98.74,Morgan2006GCA,Morgan2006GCA,Morgan,2006,GCA,70,3477.0,melt compsition is average of interface and initial melts,10.1016/j.gca.2006.04.027,An experimental study of anorthosite dissolution in lunar picritic magmas: Implications for crustal assimilation processes
1044,LP2 (An dissolution),Al,SEBD,dissolving anorthosite,1673.15,600,,40 to 9.08,4.1e-11,,43.13,1.815,23.04,13.325,0.285,5.485,13.38,0.185,,,,wt%,100.645,Morgan2006GCA,Morgan2006GCA,Morgan,2006,GCA,70,3477.0,melt compsition is average of interface and initial melts,10.1016/j.gca.2006.04.027,An experimental study of anorthosite dissolution in lunar picritic magmas: Implications for crustal assimilation processes
1045,LP1 (An dissolution),Al,SEBD,dissolving anorthosite,1673.15,600,,33 to 7.51,5.3e-11,,39.38,6.945,20.755,13.975,0.025,5.08,12.285,0.295,,,,wt%,98.74,Morgan2006GCA,Morgan2006GCA,Morgan,2006,GCA,70,3477.0,melt compsition is average of interface and initial melts,10.1016/j.gca.2006.04.027,An experimental study of anorthosite dissolution in lunar picritic magmas: Implications for crustal assimilation processes
1401,LP1 (An dissolution),Si,SEBD from dif matrix,dissolving anorthosite,1673.15,600,,42.5 to 36.76,4.6e-11,,39.38,6.945,20.755,13.975,0.025,5.08,12.285,0.295,,,,wt%,98.74,Morgan2006GCA,Morgan2006GCA,Morgan,2006,GCA,70,3477.0,melt compsition is average of interface and initial melts,10.1016/j.gca.2006.04.027,An experimental study of anorthosite dissolution in lunar picritic magmas: Implications for crustal assimilation processes
1402,LP1 (An dissolution),Si,SEBD,dissolving anorthosite,1673.15,600,,42.5 to 36.76,4.1e-11,,39.38,6.945,20.755,13.975,0.025,5.08,12.285,0.295,,,,wt%,98.74,Morgan2006GCA,Morgan2006GCA,Morgan,2006,GCA,70,3477.0,melt compsition is average of interface and initial melts,10.1016/j.gca.2006.04.027,An experimental study of anorthosite dissolution in lunar picritic magmas: Implications for crustal assimilation processes
2548,LP2 (An dissolution),Ti,SEBD from dif matrix,dissolving anorthosite,1673.15,600,,0 to 3.63,2.9e-11,,43.13,1.815,23.04,13.325,0.285,5.485,13.38,0.185,,,,wt%,100.645,Morgan2006GCA,Morgan2006GCA,Morgan,2006,GCA,70,3477.0,melt compsition is average of interface and initial melts,10.1016/j.gca.2006.04.027,An experimental study of anorthosite dissolution in lunar picritic magmas: Implications for crustal assimilation processes
2549,LP1 (An dissolution),Ti,SEBD from dif matrix,dissolving anorthosite,1673.15,600,,1 to 13.89,4.6e-11,,39.38,6.945,20.755,13.975,0.025,5.08,12.285,0.295,,,,wt%,98.74,Morgan2006GCA,Morgan2006GCA,Morgan,2006,GCA,70,3477.0,melt compsition is average of interface and initial melts,10.1016/j.gca.2006.04.027,An experimental study of anorthosite dissolution in lunar picritic magmas: Implications for crustal assimilation processes
