Repository: SatanuG/ad_hoc_information_extraction

## Toward Reliable Ad-hoc Scientific Information Extraction: A Case Study on Two Materials Datasets

Citation: 
```
@article{ghosh2024toward,
  title={Toward Reliable Ad-hoc Scientific Information Extraction: A Case Study on Two Materials Datasets},
  author={Ghosh, Satanu and Brodnik, Neal R and Frey, Carolina and Holgate, Collin and Pollock, Tresa M and Daly, Samantha and Carton, Samuel},
  journal={arXiv preprint arXiv:2406.05348},
  year={2024}
}
```
Paper link: https://arxiv.org/abs/2406.05348

MPEA dataset link: https://doi.org/10.6084/m9.figshare.12804137

Diffusion dataset link: https://tinyurl.com/diffusion-data

File: diffusion/Diffusion_Data_filtered.csv (part 14 of 20)
Entry#,melt,diffusing species,type of diffusion,type of experiment,T(K),P(MPa),PH2O(Mpa),C range(wt%),D(m2/s),1s error,SiO2,TiO2,Al2O3,FeOt,MnO,MgO,CaO,Na2O,K2O,P2O5,H2Ot,Composition unit,dry total,Ref#,Ref# (Repeat but for checking it copied over correctly),author,year,journal,Vol,Page,Comments,doi,title
958,Rhyolite1-rhyolite7 (P210-LCO),Al,SEBD,diffusion couple,1256.15,10.34,,7.69 to 12.65,1.89e-15,6.42e-16,72.58500000000001,0.185,10.17,4.365,0.2,0.035,0.395,6.99,4.395,0.0,,wt%,99.32,Baker1988JNCS,Baker1988JNCS,Baker,1988,JNCS,102,62.0,,10.1016/0022-3093(88)90113-5,"Journal of Non-Crystalline Solids 102 (1988) 62-70 North-Holland, Amsterdam DIFFUSION OF MAJOR AND TRACE ELEMENTS IN COMPOSITIONALLY COMPLEX CI-AND F-BEARING SILICATE MELTS"
959,Rhyolite1-rhyolite7 (P210-LCO),Al,SEBD,diffusion couple,1256.15,10.34,,7.69 to 12.65,5.04e-15,2.3e-15,72.58500000000001,0.185,10.17,4.365,0.2,0.035,0.395,6.99,4.395,0.0,,wt%,99.32,Baker1988JNCS,Baker1988JNCS,Baker,1988,JNCS,102,62.0,,10.1016/0022-3093(88)90113-5,"Journal of Non-Crystalline Solids 102 (1988) 62-70 North-Holland, Amsterdam DIFFUSION OF MAJOR AND TRACE ELEMENTS IN COMPOSITIONALLY COMPLEX CI-AND F-BEARING SILICATE MELTS"
960,Rhyolite1-rhyolite7 (P210-LCO),Al,SEBD,diffusion couple,1273.15,10.34,,7.69 to 12.65,2.23e-15,5.015000000000001e-16,72.58500000000001,0.185,10.17,4.365,0.2,0.035,0.395,6.99,4.395,0.0,,wt%,99.32,Baker1988JNCS,Baker1988JNCS,Baker,1988,JNCS,102,62.0,,10.1016/0022-3093(88)90113-5,"Journal of Non-Crystalline Solids 102 (1988) 62-70 North-Holland, Amsterdam DIFFUSION OF MAJOR AND TRACE ELEMENTS IN COMPOSITIONALLY COMPLEX CI-AND F-BEARING SILICATE MELTS"
961,Rhyolite1-rhyolite7 (P210-LCO),Al,SEBD,diffusion couple,1273.15,10.34,,7.69 to 12.65,3.69e-15,9.385000000000002e-16,72.58500000000001,0.185,10.17,4.365,0.2,0.035,0.395,6.99,4.395,0.0,,wt%,99.32,Baker1988JNCS,Baker1988JNCS,Baker,1988,JNCS,102,62.0,,10.1016/0022-3093(88)90113-5,"Journal of Non-Crystalline Solids 102 (1988) 62-70 North-Holland, Amsterdam DIFFUSION OF MAJOR AND TRACE ELEMENTS IN COMPOSITIONALLY COMPLEX CI-AND F-BEARING SILICATE MELTS"
962,Rhyolite1-rhyolite7 (P210-LCO),Al,SEBD,diffusion couple,1171.15,13.8,,7.69 to 12.65,5.45e-16,2.315e-16,72.58500000000001,0.185,10.17,4.365,0.2,0.035,0.395,6.99,4.395,0.0,,wt%,99.32,Baker1988JNCS,Baker1988JNCS,Baker,1988,JNCS,102,62.0,,10.1016/0022-3093(88)90113-5,"Journal of Non-Crystalline Solids 102 (1988) 62-70 North-Holland, Amsterdam DIFFUSION OF MAJOR AND TRACE ELEMENTS IN COMPOSITIONALLY COMPLEX CI-AND F-BEARING SILICATE MELTS"
963,Rhyolite1-rhyolite7 (P210-LCO),Al,SEBD,diffusion couple,1171.15,13.8,,7.69 to 12.65,9.689e-16,2.18e-16,72.58500000000001,0.185,10.17,4.365,0.2,0.035,0.395,6.99,4.395,0.0,,wt%,99.32,Baker1988JNCS,Baker1988JNCS,Baker,1988,JNCS,102,62.0,,10.1016/0022-3093(88)90113-5,"Journal of Non-Crystalline Solids 102 (1988) 62-70 North-Holland, Amsterdam DIFFUSION OF MAJOR AND TRACE ELEMENTS IN COMPOSITIONALLY COMPLEX CI-AND F-BEARING SILICATE MELTS"
964,Rhyolite1-rhyolite7 (P210-LCO),Al,SEBD,diffusion couple,1218.15,20,,7.69 to 12.65,3.32e-16,4.07e-16,72.58500000000001,0.185,10.17,4.365,0.2,0.035,0.395,6.99,4.395,0.0,,wt%,99.32,Baker1988JNCS,Baker1988JNCS,Baker,1988,JNCS,102,62.0,,10.1016/0022-3093(88)90113-5,"Journal of Non-Crystalline Solids 102 (1988) 62-70 North-Holland, Amsterdam DIFFUSION OF MAJOR AND TRACE ELEMENTS IN COMPOSITIONALLY COMPLEX CI-AND F-BEARING SILICATE MELTS"
965,Rhyolite1-rhyolite7 (P210-LCO),Al,SEBD,diffusion couple,1273.15,200,,7.69 to 12.65,8.6e-16,2.865000000000001e-15,72.58500000000001,0.185,10.17,4.365,0.2,0.035,0.395,6.99,4.395,0.0,,wt%,99.32,Baker1988JNCS,Baker1988JNCS,Baker,1988,JNCS,102,62.0,,10.1016/0022-3093(88)90113-5,"Journal of Non-Crystalline Solids 102 (1988) 62-70 North-Holland, Amsterdam DIFFUSION OF MAJOR AND TRACE ELEMENTS IN COMPOSITIONALLY COMPLEX CI-AND F-BEARING SILICATE MELTS"
966,Rhyolite1-rhyolite7 (P210-LCO),Al,SEBD,diffusion couple,1373.15,200,,7.69 to 12.65,6.51e-15,1.8e-15,72.58500000000001,0.185,10.17,4.365,0.2,0.035,0.395,6.99,4.395,0.0,,wt%,99.32,Baker1988JNCS,Baker1988JNCS,Baker,1988,JNCS,102,62.0,,10.1016/0022-3093(88)90113-5,"Journal of Non-Crystalline Solids 102 (1988) 62-70 North-Holland, Amsterdam DIFFUSION OF MAJOR AND TRACE ELEMENTS IN COMPOSITIONALLY COMPLEX CI-AND F-BEARING SILICATE MELTS"
967,Rhyolite1-rhyolite7 (P210-LCO),Al,SEBD,diffusion couple,1466.15,200,,7.69 to 12.65,4.84e-14,1.715e-14,72.58500000000001,0.185,10.17,4.365,0.2,0.035,0.395,6.99,4.395,0.0,,wt%,99.32,Baker1988JNCS,Baker1988JNCS,Baker,1988,JNCS,102,62.0,,10.1016/0022-3093(88)90113-5,"Journal of Non-Crystalline Solids 102 (1988) 62-70 North-Holland, Amsterdam DIFFUSION OF MAJOR AND TRACE ELEMENTS IN COMPOSITIONALLY COMPLEX CI-AND F-BEARING SILICATE MELTS"
968,Rhyolite1-rhyolite7 (P210-LCO),Al,SEBD,diffusion couple,1373.15,1000,,7.69 to 12.65,2.66e-14,5.405e-15,72.58500000000001,0.185,10.17,4.365,0.2,0.035,0.395,6.99,4.395,0.0,,wt%,99.32,Baker1988JNCS,Baker1988JNCS,Baker,1988,JNCS,102,62.0,,10.1016/0022-3093(88)90113-5,"Journal of Non-Crystalline Solids 102 (1988) 62-70 North-Holland, Amsterdam DIFFUSION OF MAJOR AND TRACE ELEMENTS IN COMPOSITIONALLY COMPLEX CI-AND F-BEARING SILICATE MELTS"
969,Rhyolite1-rhyolite7 (P210-LCO),Al,SEBD,diffusion couple,1373.15,1000,,7.69 to 12.65,2.25e-14,4.38e-15,72.58500000000001,0.185,10.17,4.365,0.2,0.035,0.395,6.99,4.395,0.0,,wt%,99.32,Baker1988JNCS,Baker1988JNCS,Baker,1988,JNCS,102,62.0,,10.1016/0022-3093(88)90113-5,"Journal of Non-Crystalline Solids 102 (1988) 62-70 North-Holland, Amsterdam DIFFUSION OF MAJOR AND TRACE ELEMENTS IN COMPOSITIONALLY COMPLEX CI-AND F-BEARING SILICATE MELTS"
970,Rhyolite1-rhyolite7 (P210-LCO),Al,SEBD,diffusion couple,1473.15,1000,,7.69 to 12.65,5.69e-14,1.24e-14,72.58500000000001,0.185,10.17,4.365,0.2,0.035,0.395,6.99,4.395,0.0,,wt%,99.32,Baker1988JNCS,Baker1988JNCS,Baker,1988,JNCS,102,62.0,,10.1016/0022-3093(88)90113-5,"Journal of Non-Crystalline Solids 102 (1988) 62-70 North-Holland, Amsterdam DIFFUSION OF MAJOR AND TRACE ELEMENTS IN COMPOSITIONALLY COMPLEX CI-AND F-BEARING SILICATE MELTS"
971,Rhyolite1-rhyolite7 (P210-LCO),Al,SEBD,diffusion couple,1573.15,1000,,7.69 to 12.65,4.41e-14,1.184e-14,72.58500000000001,0.185,10.17,4.365,0.2,0.035,0.395,6.99,4.395,0.0,,wt%,99.32,Baker1988JNCS,Baker1988JNCS,Baker,1988,JNCS,102,62.0,,10.1016/0022-3093(88)90113-5,"Journal of Non-Crystalline Solids 102 (1988) 62-70 North-Holland, Amsterdam DIFFUSION OF MAJOR AND TRACE ELEMENTS IN COMPOSITIONALLY COMPLEX CI-AND F-BEARING SILICATE MELTS"
972,Rhyolite1-rhyolite7 (P210-LCO),Al,SEBD,diffusion couple,1673.15,1000,,7.69 to 12.65,1.18e-13,3.6e-14,72.58500000000001,0.185,10.17,4.365,0.2,0.035,0.395,6.99,4.395,0.0,,wt%,99.32,Baker1988JNCS,Baker1988JNCS,Baker,1988,JNCS,102,62.0,,10.1016/0022-3093(88)90113-5,"Journal of Non-Crystalline Solids 102 (1988) 62-70 North-Holland, Amsterdam DIFFUSION OF MAJOR AND TRACE ELEMENTS IN COMPOSITIONALLY COMPLEX CI-AND F-BEARING SILICATE MELTS"
1166,Rhyolite1-rhyolite7 (P210-LCO),Si,SEBD,diffusion couple,1171.15,13.8,,71.56 to 73.61,3.35e-15,3.5e-15,72.58500000000001,0.185,10.17,4.365,0.2,0.035,0.395,6.99,4.395,0.0,,wt%,99.32,Baker1988JNCS,Baker1988JNCS,Baker,1988,JNCS,102,62.0,,10.1016/0022-3093(88)90113-5,"Journal of Non-Crystalline Solids 102 (1988) 62-70 North-Holland, Amsterdam DIFFUSION OF MAJOR AND TRACE ELEMENTS IN COMPOSITIONALLY COMPLEX CI-AND F-BEARING SILICATE MELTS"
1167,HD1-rhyolite7(GM1F-LCO),Si,SEBD,diffusion couple,1171.15,13.8,,71.56 to 73.61,2.55e-15,3.965e-15,73.61,0.11,12.65,0.67,0.08,0.06,0.52,6.87,4.54,0.0,,wt%,99.11000000000001,Baker1988JNCS,Baker1988JNCS,Baker,1988,JNCS,102,62.0,,10.1016/0022-3093(88)90113-5,"Journal of Non-Crystalline Solids 102 (1988) 62-70 North-Holland, Amsterdam DIFFUSION OF MAJOR AND TRACE ELEMENTS IN COMPOSITIONALLY COMPLEX CI-AND F-BEARING SILICATE MELTS"
1168,HD1-rhyolite7(GM1F-LCO),Si,SEBD,diffusion couple,1273.15,10.34,,68.28 to 73.61,1.9e-15,1.9215e-15,68.28,0.0,15.57,0.0,0.0,0.0,0.64,7.94,4.87,0.0,,wt%,97.3,Baker1988JNCS,Baker1988JNCS,Baker,1988,JNCS,102,62.0,,10.1016/0022-3093(88)90113-5,"Journal of Non-Crystalline Solids 102 (1988) 62-70 North-Holland, Amsterdam DIFFUSION OF MAJOR AND TRACE ELEMENTS IN COMPOSITIONALLY COMPLEX CI-AND F-BEARING SILICATE MELTS"
1169,Rhyolite1-rhyolite7 (P210-LCO),Si,SEBD,diffusion couple,1273.15,10.34,,68.28 to 73.61,1.73e-15,4.27e-15,72.58500000000001,0.185,10.17,4.365,0.2,0.035,0.395,6.99,4.395,0.0,,wt%,99.32,Baker1988JNCS,Baker1988JNCS,Baker,1988,JNCS,102,62.0,,10.1016/0022-3093(88)90113-5,"Journal of Non-Crystalline Solids 102 (1988) 62-70 North-Holland, Amsterdam DIFFUSION OF MAJOR AND TRACE ELEMENTS IN COMPOSITIONALLY COMPLEX CI-AND F-BEARING SILICATE MELTS"
1170,Rhyolite1-rhyolite7 (P210-LCO),Si,SEBD,diffusion couple,1373.15,1000,,71.56 to 73.61,9.26e-14,4.905e-14,72.58500000000001,0.185,10.17,4.365,0.2,0.035,0.395,6.99,4.395,0.0,,wt%,99.32,Baker1988JNCS,Baker1988JNCS,Baker,1988,JNCS,102,62.0,,10.1016/0022-3093(88)90113-5,"Journal of Non-Crystalline Solids 102 (1988) 62-70 North-Holland, Amsterdam DIFFUSION OF MAJOR AND TRACE ELEMENTS IN COMPOSITIONALLY COMPLEX CI-AND F-BEARING SILICATE MELTS"
1171,HD1-rhyolite7(GM1F-LCO),Si,SEBD,diffusion couple,1373.15,1000,,71.56 to 73.61,7.89e-14,3.815000000000001e-14,73.61,0.11,12.65,0.67,0.08,0.06,0.52,6.87,4.54,0.0,,wt%,99.11000000000001,Baker1988JNCS,Baker1988JNCS,Baker,1988,JNCS,102,62.0,,10.1016/0022-3093(88)90113-5,"Journal of Non-Crystalline Solids 102 (1988) 62-70 North-Holland, Amsterdam DIFFUSION OF MAJOR AND TRACE ELEMENTS IN COMPOSITIONALLY COMPLEX CI-AND F-BEARING SILICATE MELTS"
1172,HD1-rhyolite7(GM1F-LCO),Si,SEBD,diffusion couple,1373.15,1000,,68.28 to 73.61,2.46e-14,6.539999999999999e-14,68.28,0.0,15.57,0.0,0.0,0.0,0.64,7.94,4.87,0.0,,wt%,97.3,Baker1988JNCS,Baker1988JNCS,Baker,1988,JNCS,102,62.0,,10.1016/0022-3093(88)90113-5,"Journal of Non-Crystalline Solids 102 (1988) 62-70 North-Holland, Amsterdam DIFFUSION OF MAJOR AND TRACE ELEMENTS IN COMPOSITIONALLY COMPLEX CI-AND F-BEARING SILICATE MELTS"
1173,Rhyolite1-rhyolite7 (P210-LCO),Si,SEBD,diffusion couple,1473.15,1000,,71.56 to 73.61,7.040000000000001e-14,4.649000000000001e-13,72.58500000000001,0.185,10.17,4.365,0.2,0.035,0.395,6.99,4.395,0.0,,wt%,99.32,Baker1988JNCS,Baker1988JNCS,Baker,1988,JNCS,102,62.0,,10.1016/0022-3093(88)90113-5,"Journal of Non-Crystalline Solids 102 (1988) 62-70 North-Holland, Amsterdam DIFFUSION OF MAJOR AND TRACE ELEMENTS IN COMPOSITIONALLY COMPLEX CI-AND F-BEARING SILICATE MELTS"
2046,Rhyolite1-rhyolite7 (P210-LCO),Y,SEBD,diffusion couple,1171.15,13.8,,,9e-16,4.484999999999999e-16,72.58500000000001,0.185,10.17,4.365,0.2,0.035,0.395,6.99,4.395,0.0,,wt%,99.32,Baker1988JNCS,Baker1988JNCS,Baker,1988,JNCS,102,62.0,,10.1016/0022-3093(88)90113-5,"Journal of Non-Crystalline Solids 102 (1988) 62-70 North-Holland, Amsterdam DIFFUSION OF MAJOR AND TRACE ELEMENTS IN COMPOSITIONALLY COMPLEX CI-AND F-BEARING SILICATE MELTS"
2047,Rhyolite1-rhyolite7 (P210-LCO),Y,SEBD,diffusion couple,1218.15,20,,,2.74e-15,5.839999999999999e-16,72.58500000000001,0.185,10.17,4.365,0.2,0.035,0.395,6.99,4.395,0.0,,wt%,99.32,Baker1988JNCS,Baker1988JNCS,Baker,1988,JNCS,102,62.0,,10.1016/0022-3093(88)90113-5,"Journal of Non-Crystalline Solids 102 (1988) 62-70 North-Holland, Amsterdam DIFFUSION OF MAJOR AND TRACE ELEMENTS IN COMPOSITIONALLY COMPLEX CI-AND F-BEARING SILICATE MELTS"
2048,Rhyolite1-rhyolite7 (P210-LCO),Y,SEBD,diffusion couple,1273.15,10.34,,,8.59e-15,3.825e-15,72.58500000000001,0.185,10.17,4.365,0.2,0.035,0.395,6.99,4.395,0.0,,wt%,99.32,Baker1988JNCS,Baker1988JNCS,Baker,1988,JNCS,102,62.0,,10.1016/0022-3093(88)90113-5,"Journal of Non-Crystalline Solids 102 (1988) 62-70 North-Holland, Amsterdam DIFFUSION OF MAJOR AND TRACE ELEMENTS IN COMPOSITIONALLY COMPLEX CI-AND F-BEARING SILICATE MELTS"
2049,Rhyolite1-rhyolite7 (P210-LCO),Y,SEBD,diffusion couple,1473.15,1000,,,5.15e-13,2.47e-13,72.58500000000001,0.185,10.17,4.365,0.2,0.035,0.395,6.99,4.395,0.0,,wt%,99.32,Baker1988JNCS,Baker1988JNCS,Baker,1988,JNCS,102,62.0,,10.1016/0022-3093(88)90113-5,"Journal of Non-Crystalline Solids 102 (1988) 62-70 North-Holland, Amsterdam DIFFUSION OF MAJOR AND TRACE ELEMENTS IN COMPOSITIONALLY COMPLEX CI-AND F-BEARING SILICATE MELTS"
2050,Rhyolite1-rhyolite7 (P210-LCO),Y,SEBD,diffusion couple,1673.15,1000,,,6.75e-13,2.45e-13,72.58500000000001,0.185,10.17,4.365,0.2,0.035,0.395,6.99,4.395,0.0,,wt%,99.32,Baker1988JNCS,Baker1988JNCS,Baker,1988,JNCS,102,62.0,,10.1016/0022-3093(88)90113-5,"Journal of Non-Crystalline Solids 102 (1988) 62-70 North-Holland, Amsterdam DIFFUSION OF MAJOR AND TRACE ELEMENTS IN COMPOSITIONALLY COMPLEX CI-AND F-BEARING SILICATE MELTS"
2600,Rhyolite1-rhyolite7 (P210-LCO),Zr,SEBD,diffusion couple,1171.15,13.8,,,1.19e-15,3.01e-16,72.58500000000001,0.185,10.17,4.365,0.2,0.035,0.395,6.99,4.395,0.0,,wt%,99.32,Baker1988JNCS,Baker1988JNCS,Baker,1988,JNCS,102,62.0,,10.1016/0022-3093(88)90113-5,"Journal of Non-Crystalline Solids 102 (1988) 62-70 North-Holland, Amsterdam DIFFUSION OF MAJOR AND TRACE ELEMENTS IN COMPOSITIONALLY COMPLEX CI-AND F-BEARING SILICATE MELTS"
2601,Rhyolite1-rhyolite7 (P210-LCO),Zr,SEBD,diffusion couple,1218.15,20,,,1.6e-15,2.035e-16,72.58500000000001,0.185,10.17,4.365,0.2,0.035,0.395,6.99,4.395,0.0,,wt%,99.32,Baker1988JNCS,Baker1988JNCS,Baker,1988,JNCS,102,62.0,,10.1016/0022-3093(88)90113-5,"Journal of Non-Crystalline Solids 102 (1988) 62-70 North-Holland, Amsterdam DIFFUSION OF MAJOR AND TRACE ELEMENTS IN COMPOSITIONALLY COMPLEX CI-AND F-BEARING SILICATE MELTS"
2602,Rhyolite1-rhyolite7 (P210-LCO),Zr,SEBD,diffusion couple,1273.15,10.34,,,2.71e-15,1.263e-15,72.58500000000001,0.185,10.17,4.365,0.2,0.035,0.395,6.99,4.395,0.0,,wt%,99.32,Baker1988JNCS,Baker1988JNCS,Baker,1988,JNCS,102,62.0,,10.1016/0022-3093(88)90113-5,"Journal of Non-Crystalline Solids 102 (1988) 62-70 North-Holland, Amsterdam DIFFUSION OF MAJOR AND TRACE ELEMENTS IN COMPOSITIONALLY COMPLEX CI-AND F-BEARING SILICATE MELTS"
2603,Rhyolite1-rhyolite7 (P210-LCO),Zr,SEBD,diffusion couple,1473.15,1000,,,1.23e-14,7.385e-15,72.58500000000001,0.185,10.17,4.365,0.2,0.035,0.395,6.99,4.395,0.0,,wt%,99.32,Baker1988JNCS,Baker1988JNCS,Baker,1988,JNCS,102,62.0,,10.1016/0022-3093(88)90113-5,"Journal of Non-Crystalline Solids 102 (1988) 62-70 North-Holland, Amsterdam DIFFUSION OF MAJOR AND TRACE ELEMENTS IN COMPOSITIONALLY COMPLEX CI-AND F-BEARING SILICATE MELTS"
2604,Rhyolite1-rhyolite7 (P210-LCO),Zr,SEBD,diffusion couple,1673.15,1000,,,1.64e-13,5.215e-14,72.58500000000001,0.185,10.17,4.365,0.2,0.035,0.395,6.99,4.395,0.0,,wt%,99.32,Baker1988JNCS,Baker1988JNCS,Baker,1988,JNCS,102,62.0,,10.1016/0022-3093(88)90113-5,"Journal of Non-Crystalline Solids 102 (1988) 62-70 North-Holland, Amsterdam DIFFUSION OF MAJOR AND TRACE ELEMENTS IN COMPOSITIONALLY COMPLEX CI-AND F-BEARING SILICATE MELTS"
2721,Rhyolite1-rhyolite7 (P210-LCO),Nb,SEBD,diffusion couple,1171.15,13.8,,,1.41e-15,7.855000000000001e-16,72.58500000000001,0.185,10.17,4.365,0.2,0.035,0.395,6.99,4.395,0.0,,wt%,99.32,Baker1988JNCS,Baker1988JNCS,Baker,1988,JNCS,102,62.0,,10.1016/0022-3093(88)90113-5,"Journal of Non-Crystalline Solids 102 (1988) 62-70 North-Holland, Amsterdam DIFFUSION OF MAJOR AND TRACE ELEMENTS IN COMPOSITIONALLY COMPLEX CI-AND F-BEARING SILICATE MELTS"
2722,Rhyolite1-rhyolite7 (P210-LCO),Nb,SEBD,diffusion couple,1218.15,20,,,6.43e-15,2.115e-15,72.58500000000001,0.185,10.17,4.365,0.2,0.035,0.395,6.99,4.395,0.0,,wt%,99.32,Baker1988JNCS,Baker1988JNCS,Baker,1988,JNCS,102,62.0,,10.1016/0022-3093(88)90113-5,"Journal of Non-Crystalline Solids 102 (1988) 62-70 North-Holland, Amsterdam DIFFUSION OF MAJOR AND TRACE ELEMENTS IN COMPOSITIONALLY COMPLEX CI-AND F-BEARING SILICATE MELTS"
2723,Rhyolite1-rhyolite7 (P210-LCO),Nb,SEBD,diffusion couple,1273.15,10.34,,,6.89e-15,6.105000000000001e-16,72.58500000000001,0.185,10.17,4.365,0.2,0.035,0.395,6.99,4.395,0.0,,wt%,99.32,Baker1988JNCS,Baker1988JNCS,Baker,1988,JNCS,102,62.0,,10.1016/0022-3093(88)90113-5,"Journal of Non-Crystalline Solids 102 (1988) 62-70 North-Holland, Amsterdam DIFFUSION OF MAJOR AND TRACE ELEMENTS IN COMPOSITIONALLY COMPLEX CI-AND F-BEARING SILICATE MELTS"
2724,Rhyolite1-rhyolite7 (P210-LCO),Nb,SEBD,diffusion couple,1473.15,1000,,,3.35e-14,9.62e-15,72.58500000000001,0.185,10.17,4.365,0.2,0.035,0.395,6.99,4.395,0.0,,wt%,99.32,Baker1988JNCS,Baker1988JNCS,Baker,1988,JNCS,102,62.0,,10.1016/0022-3093(88)90113-5,"Journal of Non-Crystalline Solids 102 (1988) 62-70 North-Holland, Amsterdam DIFFUSION OF MAJOR AND TRACE ELEMENTS IN COMPOSITIONALLY COMPLEX CI-AND F-BEARING SILICATE MELTS"
2725,Rhyolite1-rhyolite7 (P210-LCO),Nb,SEBD,diffusion couple,1673.15,1000,,,6.65e-13,2.575e-13,72.58500000000001,0.185,10.17,4.365,0.2,0.035,0.395,6.99,4.395,0.0,,wt%,99.32,Baker1988JNCS,Baker1988JNCS,Baker,1988,JNCS,102,62.0,,10.1016/0022-3093(88)90113-5,"Journal of Non-Crystalline Solids 102 (1988) 62-70 North-Holland, Amsterdam DIFFUSION OF MAJOR AND TRACE ELEMENTS IN COMPOSITIONALLY COMPLEX CI-AND F-BEARING SILICATE MELTS"
2821,Rhyolite1-rhyolite7 (P210-LCO),Mn,SEBD,diffusion couple,1218.15,20,,0.08 to 0.32,3.07e-15,1.334e-15,72.58500000000001,0.185,10.17,4.365,0.2,0.035,0.395,6.99,4.395,0.0,,wt%,99.32,Baker1988JNCS,Baker1988JNCS,Baker,1988,JNCS,102,62.0,,10.1016/0022-3093(88)90113-5,"Journal of Non-Crystalline Solids 102 (1988) 62-70 North-Holland, Amsterdam DIFFUSION OF MAJOR AND TRACE ELEMENTS IN COMPOSITIONALLY COMPLEX CI-AND F-BEARING SILICATE MELTS"
2822,Rhyolite1-rhyolite7 (P210-LCO),Mn,SEBD,diffusion couple,1273.15,10.34,,0.08 to 0.32,9.54e-15,3.585e-15,72.58500000000001,0.185,10.17,4.365,0.2,0.035,0.395,6.99,4.395,0.0,,wt%,99.32,Baker1988JNCS,Baker1988JNCS,Baker,1988,JNCS,102,62.0,,10.1016/0022-3093(88)90113-5,"Journal of Non-Crystalline Solids 102 (1988) 62-70 North-Holland, Amsterdam DIFFUSION OF MAJOR AND TRACE ELEMENTS IN COMPOSITIONALLY COMPLEX CI-AND F-BEARING SILICATE MELTS"
2823,Rhyolite1-rhyolite7 (P210-LCO),Mn,SEBD,diffusion couple,1473.15,1000,,0.08 to 0.32,4.89e-13,1.0105e-12,72.58500000000001,0.185,10.17,4.365,0.2,0.035,0.395,6.99,4.395,0.0,,wt%,99.32,Baker1988JNCS,Baker1988JNCS,Baker,1988,JNCS,102,62.0,,10.1016/0022-3093(88)90113-5,"Journal of Non-Crystalline Solids 102 (1988) 62-70 North-Holland, Amsterdam DIFFUSION OF MAJOR AND TRACE ELEMENTS IN COMPOSITIONALLY COMPLEX CI-AND F-BEARING SILICATE MELTS"
2824,Rhyolite1-rhyolite7 (P210-LCO),Mn,SEBD,diffusion couple,1673.15,1000,,0.08 to 0.32,3.44e-13,1.2985e-13,72.58500000000001,0.185,10.17,4.365,0.2,0.035,0.395,6.99,4.395,0.0,,wt%,99.32,Baker1988JNCS,Baker1988JNCS,Baker,1988,JNCS,102,62.0,,10.1016/0022-3093(88)90113-5,"Journal of Non-Crystalline Solids 102 (1988) 62-70 North-Holland, Amsterdam DIFFUSION OF MAJOR AND TRACE ELEMENTS IN COMPOSITIONALLY COMPLEX CI-AND F-BEARING SILICATE MELTS"
2851,Rhyolite1-rhyolite7 (P210-LCO),Fe,SEBD,diffusion couple,1256.15,10.34,,0.67 to 8.06,3.17e-15,4.804999999999999e-16,72.58500000000001,0.185,10.17,4.365,0.2,0.035,0.395,6.99,4.395,0.0,,wt%,99.32,Baker1988JNCS,Baker1988JNCS,Baker,1988,JNCS,102,62.0,,10.1016/0022-3093(88)90113-5,"Journal of Non-Crystalline Solids 102 (1988) 62-70 North-Holland, Amsterdam DIFFUSION OF MAJOR AND TRACE ELEMENTS IN COMPOSITIONALLY COMPLEX CI-AND F-BEARING SILICATE MELTS"
2852,Rhyolite1-rhyolite7 (P210-LCO),Fe,SEBD,diffusion couple,1256.15,10.34,,0.67 to 8.06,3.62e-15,4.205e-16,72.58500000000001,0.185,10.17,4.365,0.2,0.035,0.395,6.99,4.395,0.0,,wt%,99.32,Baker1988JNCS,Baker1988JNCS,Baker,1988,JNCS,102,62.0,,10.1016/0022-3093(88)90113-5,"Journal of Non-Crystalline Solids 102 (1988) 62-70 North-Holland, Amsterdam DIFFUSION OF MAJOR AND TRACE ELEMENTS IN COMPOSITIONALLY COMPLEX CI-AND F-BEARING SILICATE MELTS"
2853,HD1-rhyolite7(GM1F-LCO),Fe,SEBD,diffusion couple,1273.15,10.34,,0 to 0.67,5.72e-15,2.76e-15,70.945,0.055,14.11,0.335,0.04,0.03,0.5800000000000001,7.405,4.705,0.0,,wt%,98.205,Baker1988JNCS,Baker1988JNCS,Baker,1988,JNCS,102,62.0,,10.1016/0022-3093(88)90113-5,"Journal of Non-Crystalline Solids 102 (1988) 62-70 North-Holland, Amsterdam DIFFUSION OF MAJOR AND TRACE ELEMENTS IN COMPOSITIONALLY COMPLEX CI-AND F-BEARING SILICATE MELTS"
2854,HD1-rhyolite7(GM1F-LCO),Fe,SEBD,diffusion couple,1273.15,10.34,,0 to 0.67,3.97e-15,2.115e-15,70.945,0.055,14.11,0.335,0.04,0.03,0.5800000000000001,7.405,4.705,0.0,,wt%,98.205,Baker1988JNCS,Baker1988JNCS,Baker,1988,JNCS,102,62.0,,10.1016/0022-3093(88)90113-5,"Journal of Non-Crystalline Solids 102 (1988) 62-70 North-Holland, Amsterdam DIFFUSION OF MAJOR AND TRACE ELEMENTS IN COMPOSITIONALLY COMPLEX CI-AND F-BEARING SILICATE MELTS"
2855,Rhyolite1-rhyolite7 (P210-LCO),Fe,SEBD,diffusion couple,1273.15,10.34,,0.67 to 8.06,6.13e-15,7.31e-16,72.58500000000001,0.185,10.17,4.365,0.2,0.035,0.395,6.99,4.395,0.0,,wt%,99.32,Baker1988JNCS,Baker1988JNCS,Baker,1988,JNCS,102,62.0,,10.1016/0022-3093(88)90113-5,"Journal of Non-Crystalline Solids 102 (1988) 62-70 North-Holland, Amsterdam DIFFUSION OF MAJOR AND TRACE ELEMENTS IN COMPOSITIONALLY COMPLEX CI-AND F-BEARING SILICATE MELTS"
2856,Rhyolite1-rhyolite7 (P210-LCO),Fe,SEBD,diffusion couple,1273.15,10.34,,0.67 to 8.06,8.09e-15,1.26e-15,72.58500000000001,0.185,10.17,4.365,0.2,0.035,0.395,6.99,4.395,0.0,,wt%,99.32,Baker1988JNCS,Baker1988JNCS,Baker,1988,JNCS,102,62.0,,10.1016/0022-3093(88)90113-5,"Journal of Non-Crystalline Solids 102 (1988) 62-70 North-Holland, Amsterdam DIFFUSION OF MAJOR AND TRACE ELEMENTS IN COMPOSITIONALLY COMPLEX CI-AND F-BEARING SILICATE MELTS"
2857,Rhyolite1-rhyolite7 (P210-LCO),Fe,SEBD,diffusion couple,1273.15,10.34,,0.08 to 0.32,1.06e-14,2.56e-15,72.58500000000001,0.185,10.17,4.365,0.2,0.035,0.395,6.99,4.395,0.0,,wt%,99.32,Baker1988JNCS,Baker1988JNCS,Baker,1988,JNCS,102,62.0,,10.1016/0022-3093(88)90113-5,"Journal of Non-Crystalline Solids 102 (1988) 62-70 North-Holland, Amsterdam DIFFUSION OF MAJOR AND TRACE ELEMENTS IN COMPOSITIONALLY COMPLEX CI-AND F-BEARING SILICATE MELTS"
2858,Rhyolite1-rhyolite7 (P210-LCO),Fe,SEBD,diffusion couple,1171.15,13.8,,0.67 to 8.06,9.98e-16,1.495e-16,72.58500000000001,0.185,10.17,4.365,0.2,0.035,0.395,6.99,4.395,0.0,,wt%,99.32,Baker1988JNCS,Baker1988JNCS,Baker,1988,JNCS,102,62.0,,10.1016/0022-3093(88)90113-5,"Journal of Non-Crystalline Solids 102 (1988) 62-70 North-Holland, Amsterdam DIFFUSION OF MAJOR AND TRACE ELEMENTS IN COMPOSITIONALLY COMPLEX CI-AND F-BEARING SILICATE MELTS"
2859,Rhyolite1-rhyolite7 (P210-LCO),Fe,SEBD,diffusion couple,1171.15,13.8,,0.67 to 8.06,1.06e-15,1.705e-16,72.58500000000001,0.185,10.17,4.365,0.2,0.035,0.395,6.99,4.395,0.0,,wt%,99.32,Baker1988JNCS,Baker1988JNCS,Baker,1988,JNCS,102,62.0,,10.1016/0022-3093(88)90113-5,"Journal of Non-Crystalline Solids 102 (1988) 62-70 North-Holland, Amsterdam DIFFUSION OF MAJOR AND TRACE ELEMENTS IN COMPOSITIONALLY COMPLEX CI-AND F-BEARING SILICATE MELTS"
2860,Rhyolite1-rhyolite7 (P210-LCO),Fe,SEBD,diffusion couple,1171.15,13.8,,0.08 to 0.32,1.33e-15,2.17e-16,72.58500000000001,0.185,10.17,4.365,0.2,0.035,0.395,6.99,4.395,0.0,,wt%,99.32,Baker1988JNCS,Baker1988JNCS,Baker,1988,JNCS,102,62.0,,10.1016/0022-3093(88)90113-5,"Journal of Non-Crystalline Solids 102 (1988) 62-70 North-Holland, Amsterdam DIFFUSION OF MAJOR AND TRACE ELEMENTS IN COMPOSITIONALLY COMPLEX CI-AND F-BEARING SILICATE MELTS"
2861,Rhyolite1-rhyolite7 (P210-LCO),Fe,SEBD,diffusion couple,1218.15,20,,0.67 to 8.06,4e-15,3.125e-16,72.58500000000001,0.185,10.17,4.365,0.2,0.035,0.395,6.99,4.395,0.0,,wt%,99.32,Baker1988JNCS,Baker1988JNCS,Baker,1988,JNCS,102,62.0,,10.1016/0022-3093(88)90113-5,"Journal of Non-Crystalline Solids 102 (1988) 62-70 North-Holland, Amsterdam DIFFUSION OF MAJOR AND TRACE ELEMENTS IN COMPOSITIONALLY COMPLEX CI-AND F-BEARING SILICATE MELTS"
2862,Rhyolite1-rhyolite7 (P210-LCO),Fe,SEBD,diffusion couple,1218.15,20,,0.08 to 0.32,4.63e-15,6.41e-16,72.58500000000001,0.185,10.17,4.365,0.2,0.035,0.395,6.99,4.395,0.0,,wt%,99.32,Baker1988JNCS,Baker1988JNCS,Baker,1988,JNCS,102,62.0,,10.1016/0022-3093(88)90113-5,"Journal of Non-Crystalline Solids 102 (1988) 62-70 North-Holland, Amsterdam DIFFUSION OF MAJOR AND TRACE ELEMENTS IN COMPOSITIONALLY COMPLEX CI-AND F-BEARING SILICATE MELTS"
2863,Rhyolite1-rhyolite7 (P210-LCO),Fe,SEBD,diffusion couple,1273.15,200,,0.67 to 8.06,8.66e-14,3.275e-14,72.58500000000001,0.185,10.17,4.365,0.2,0.035,0.395,6.99,4.395,0.0,,wt%,99.32,Baker1988JNCS,Baker1988JNCS,Baker,1988,JNCS,102,62.0,,10.1016/0022-3093(88)90113-5,"Journal of Non-Crystalline Solids 102 (1988) 62-70 North-Holland, Amsterdam DIFFUSION OF MAJOR AND TRACE ELEMENTS IN COMPOSITIONALLY COMPLEX CI-AND F-BEARING SILICATE MELTS"
2864,Rhyolite1-rhyolite7 (P210-LCO),Fe,SEBD,diffusion couple,1273.15,200,,0.67 to 8.06,1.72e-14,2.5e-15,72.58500000000001,0.185,10.17,4.365,0.2,0.035,0.395,6.99,4.395,0.0,,wt%,99.32,Baker1988JNCS,Baker1988JNCS,Baker,1988,JNCS,102,62.0,,10.1016/0022-3093(88)90113-5,"Journal of Non-Crystalline Solids 102 (1988) 62-70 North-Holland, Amsterdam DIFFUSION OF MAJOR AND TRACE ELEMENTS IN COMPOSITIONALLY COMPLEX CI-AND F-BEARING SILICATE MELTS"
2865,Rhyolite1-rhyolite7 (P210-LCO),Fe,SEBD,diffusion couple,1373.15,200,,0.67 to 8.06,1.21e-14,3.570000000000001e-15,72.58500000000001,0.185,10.17,4.365,0.2,0.035,0.395,6.99,4.395,0.0,,wt%,99.32,Baker1988JNCS,Baker1988JNCS,Baker,1988,JNCS,102,62.0,,10.1016/0022-3093(88)90113-5,"Journal of Non-Crystalline Solids 102 (1988) 62-70 North-Holland, Amsterdam DIFFUSION OF MAJOR AND TRACE ELEMENTS IN COMPOSITIONALLY COMPLEX CI-AND F-BEARING SILICATE MELTS"
2866,Rhyolite1-rhyolite7 (P210-LCO),Fe,SEBD,diffusion couple,1466.15,200,,0.67 to 8.06,1.32e-13,2.44e-14,72.58500000000001,0.185,10.17,4.365,0.2,0.035,0.395,6.99,4.395,0.0,,wt%,99.32,Baker1988JNCS,Baker1988JNCS,Baker,1988,JNCS,102,62.0,,10.1016/0022-3093(88)90113-5,"Journal of Non-Crystalline Solids 102 (1988) 62-70 North-Holland, Amsterdam DIFFUSION OF MAJOR AND TRACE ELEMENTS IN COMPOSITIONALLY COMPLEX CI-AND F-BEARING SILICATE MELTS"
2867,Rhyolite1-rhyolite7 (P210-LCO),Fe,SEBD,diffusion couple,1373.15,1000,,0.67 to 8.06,4.3e-14,7.36e-15,72.58500000000001,0.185,10.17,4.365,0.2,0.035,0.395,6.99,4.395,0.0,,wt%,99.32,Baker1988JNCS,Baker1988JNCS,Baker,1988,JNCS,102,62.0,,10.1016/0022-3093(88)90113-5,"Journal of Non-Crystalline Solids 102 (1988) 62-70 North-Holland, Amsterdam DIFFUSION OF MAJOR AND TRACE ELEMENTS IN COMPOSITIONALLY COMPLEX CI-AND F-BEARING SILICATE MELTS"
2868,Rhyolite1-rhyolite7 (P210-LCO),Fe,SEBD,diffusion couple,1373.15,1000,,0.67 to 8.06,2.85e-14,4.625e-15,72.58500000000001,0.185,10.17,4.365,0.2,0.035,0.395,6.99,4.395,0.0,,wt%,99.32,Baker1988JNCS,Baker1988JNCS,Baker,1988,JNCS,102,62.0,,10.1016/0022-3093(88)90113-5,"Journal of Non-Crystalline Solids 102 (1988) 62-70 North-Holland, Amsterdam DIFFUSION OF MAJOR AND TRACE ELEMENTS IN COMPOSITIONALLY COMPLEX CI-AND F-BEARING SILICATE MELTS"
2869,Rhyolite1-rhyolite7 (P210-LCO),Fe,SEBD,diffusion couple,1473.15,1000,,0.67 to 8.06,7.74e-14,5.94e-15,72.58500000000001,0.185,10.17,4.365,0.2,0.035,0.395,6.99,4.395,0.0,,wt%,99.32,Baker1988JNCS,Baker1988JNCS,Baker,1988,JNCS,102,62.0,,10.1016/0022-3093(88)90113-5,"Journal of Non-Crystalline Solids 102 (1988) 62-70 North-Holland, Amsterdam DIFFUSION OF MAJOR AND TRACE ELEMENTS IN COMPOSITIONALLY COMPLEX CI-AND F-BEARING SILICATE MELTS"
2870,Rhyolite1-rhyolite7 (P210-LCO),Fe,SEBD,diffusion couple,1473.15,1000,,0.08 to 0.32,1.68e-13,6.805000000000001e-14,72.58500000000001,0.185,10.17,4.365,0.2,0.035,0.395,6.99,4.395,0.0,,wt%,99.32,Baker1988JNCS,Baker1988JNCS,Baker,1988,JNCS,102,62.0,,10.1016/0022-3093(88)90113-5,"Journal of Non-Crystalline Solids 102 (1988) 62-70 North-Holland, Amsterdam DIFFUSION OF MAJOR AND TRACE ELEMENTS IN COMPOSITIONALLY COMPLEX CI-AND F-BEARING SILICATE MELTS"
2871,Rhyolite1-rhyolite7 (P210-LCO),Fe,SEBD,diffusion couple,1573.15,1000,,0.67 to 8.06,7.69e-14,2.782e-14,72.58500000000001,0.185,10.17,4.365,0.2,0.035,0.395,6.99,4.395,0.0,,wt%,99.32,Baker1988JNCS,Baker1988JNCS,Baker,1988,JNCS,102,62.0,,10.1016/0022-3093(88)90113-5,"Journal of Non-Crystalline Solids 102 (1988) 62-70 North-Holland, Amsterdam DIFFUSION OF MAJOR AND TRACE ELEMENTS IN COMPOSITIONALLY COMPLEX CI-AND F-BEARING SILICATE MELTS"
2872,Rhyolite1-rhyolite7 (P210-LCO),Fe,SEBD,diffusion couple,1673.15,1000,,0.67 to 8.06,3.11e-13,2.01e-14,72.58500000000001,0.185,10.17,4.365,0.2,0.035,0.395,6.99,4.395,0.0,,wt%,99.32,Baker1988JNCS,Baker1988JNCS,Baker,1988,JNCS,102,62.0,,10.1016/0022-3093(88)90113-5,"Journal of Non-Crystalline Solids 102 (1988) 62-70 North-Holland, Amsterdam DIFFUSION OF MAJOR AND TRACE ELEMENTS IN COMPOSITIONALLY COMPLEX CI-AND F-BEARING SILICATE MELTS"
2873,Rhyolite1-rhyolite7 (P210-LCO),Fe,SEBD,diffusion couple,1673.15,1000,,0.08 to 0.32,4.17e-13,7.68e-14,72.58500000000001,0.185,10.17,4.365,0.2,0.035,0.395,6.99,4.395,0.0,,wt%,99.32,Baker1988JNCS,Baker1988JNCS,Baker,1988,JNCS,102,62.0,,10.1016/0022-3093(88)90113-5,"Journal of Non-Crystalline Solids 102 (1988) 62-70 North-Holland, Amsterdam DIFFUSION OF MAJOR AND TRACE ELEMENTS IN COMPOSITIONALLY COMPLEX CI-AND F-BEARING SILICATE MELTS"
3006,Rhyolite1-rhyolite7 (P210-LCO),Zn,SEBD,diffusion couple,1171.15,13.8,,,1.13e-15,2.885e-16,72.58500000000001,0.185,10.17,4.365,0.2,0.035,0.395,6.99,4.395,0.0,,wt%,99.32,Baker1988JNCS,Baker1988JNCS,Baker,1988,JNCS,102,62.0,,10.1016/0022-3093(88)90113-5,"Journal of Non-Crystalline Solids 102 (1988) 62-70 North-Holland, Amsterdam DIFFUSION OF MAJOR AND TRACE ELEMENTS IN COMPOSITIONALLY COMPLEX CI-AND F-BEARING SILICATE MELTS"
3007,Rhyolite1-rhyolite7 (P210-LCO),Zn,SEBD,diffusion couple,1218.15,20,,,3.14e-15,3.755e-16,72.58500000000001,0.185,10.17,4.365,0.2,0.035,0.395,6.99,4.395,0.0,,wt%,99.32,Baker1988JNCS,Baker1988JNCS,Baker,1988,JNCS,102,62.0,,10.1016/0022-3093(88)90113-5,"Journal of Non-Crystalline Solids 102 (1988) 62-70 North-Holland, Amsterdam DIFFUSION OF MAJOR AND TRACE ELEMENTS IN COMPOSITIONALLY COMPLEX CI-AND F-BEARING SILICATE MELTS"
3008,Rhyolite1-rhyolite7 (P210-LCO),Zn,SEBD,diffusion couple,1273.15,10.34,,,1.11e-14,1.925e-15,72.58500000000001,0.185,10.17,4.365,0.2,0.035,0.395,6.99,4.395,0.0,,wt%,99.32,Baker1988JNCS,Baker1988JNCS,Baker,1988,JNCS,102,62.0,,10.1016/0022-3093(88)90113-5,"Journal of Non-Crystalline Solids 102 (1988) 62-70 North-Holland, Amsterdam DIFFUSION OF MAJOR AND TRACE ELEMENTS IN COMPOSITIONALLY COMPLEX CI-AND F-BEARING SILICATE MELTS"
3009,Rhyolite1-rhyolite7 (P210-LCO),Zn,SEBD,diffusion couple,1473.15,1000,,,2.05e-13,3.405e-13,72.58500000000001,0.185,10.17,4.365,0.2,0.035,0.395,6.99,4.395,0.0,,wt%,99.32,Baker1988JNCS,Baker1988JNCS,Baker,1988,JNCS,102,62.0,,10.1016/0022-3093(88)90113-5,"Journal of Non-Crystalline Solids 102 (1988) 62-70 North-Holland, Amsterdam DIFFUSION OF MAJOR AND TRACE ELEMENTS IN COMPOSITIONALLY COMPLEX CI-AND F-BEARING SILICATE MELTS"
3010,Rhyolite1-rhyolite7 (P210-LCO),Zn,SEBD,diffusion couple,1673.15,1000,,,3.68e-13,8.770000000000001e-14,72.58500000000001,0.185,10.17,4.365,0.2,0.035,0.395,6.99,4.395,0.0,,wt%,99.32,Baker1988JNCS,Baker1988JNCS,Baker,1988,JNCS,102,62.0,,10.1016/0022-3093(88)90113-5,"Journal of Non-Crystalline Solids 102 (1988) 62-70 North-Holland, Amsterdam DIFFUSION OF MAJOR AND TRACE ELEMENTS IN COMPOSITIONALLY COMPLEX CI-AND F-BEARING SILICATE MELTS"
1084,Albite melt,Ga,Tracer,thin source,1427.15,0.1,,,7.6e-17,,69.14,,19.26,,,,,11.42,,,,wt%,99.82,Baker1995GCA,Baker1995GCA,Baker,1995,GCA,59,3561.0,,10.1016/0016-7037(95)00269-6,Diffusion of silicon and gallium (as an analogue for aluminum) network-forming cations and their relationship to viscosity in albite melt
1085,Albite melt,Ga,Tracer,thin source,1483.15,0.1,,,1.3e-15,,69.14,,19.26,,,,,11.42,,,,wt%,99.82,Baker1995GCA,Baker1995GCA,Baker,1995,GCA,59,3561.0,,10.1016/0016-7037(95)00269-6,Diffusion of silicon and gallium (as an analogue for aluminum) network-forming cations and their relationship to viscosity in albite melt
1086,Albite melt,Ga,Tracer,thin source,1577.15,0.1,,,1e-15,,69.14,,19.26,,,,,11.42,,,,wt%,99.82,Baker1995GCA,Baker1995GCA,Baker,1995,GCA,59,3561.0,,10.1016/0016-7037(95)00269-6,Diffusion of silicon and gallium (as an analogue for aluminum) network-forming cations and their relationship to viscosity in albite melt
1087,Albite melt,Ga,Tracer,thin source,1577.15,0.1,,,1.4e-15,,69.14,,19.26,,,,,11.42,,,,wt%,99.82,Baker1995GCA,Baker1995GCA,Baker,1995,GCA,59,3561.0,,10.1016/0016-7037(95)00269-6,Diffusion of silicon and gallium (as an analogue for aluminum) network-forming cations and their relationship to viscosity in albite melt
1088,Albite melt,Ga,Tracer,thin source,1575.15,0.1,,,1.2e-15,,69.14,,19.26,,,,,11.42,,,,wt%,99.82,Baker1995GCA,Baker1995GCA,Baker,1995,GCA,59,3561.0,,10.1016/0016-7037(95)00269-6,Diffusion of silicon and gallium (as an analogue for aluminum) network-forming cations and their relationship to viscosity in albite melt
1089,Albite melt,Ga,Tracer,thin source,1625.15,0.1,,,1.1e-14,,69.14,,19.26,,,,,11.42,,,,wt%,99.82,Baker1995GCA,Baker1995GCA,Baker,1995,GCA,59,3561.0,,10.1016/0016-7037(95)00269-6,Diffusion of silicon and gallium (as an analogue for aluminum) network-forming cations and their relationship to viscosity in albite melt
1090,Albite melt,Ga,Tracer,thin source,1680.15,0.1,,,4e-14,,69.14,,19.26,,,,,11.42,,,,wt%,99.82,Baker1995GCA,Baker1995GCA,Baker,1995,GCA,59,3561.0,,10.1016/0016-7037(95)00269-6,Diffusion of silicon and gallium (as an analogue for aluminum) network-forming cations and their relationship to viscosity in albite melt
1091,Albite melt,Ga,Tracer,thin source,1774.15,0.1,,,7.6e-14,,69.14,,19.26,,,,,11.42,,,,wt%,99.82,Baker1995GCA,Baker1995GCA,Baker,1995,GCA,59,3561.0,,10.1016/0016-7037(95)00269-6,Diffusion of silicon and gallium (as an analogue for aluminum) network-forming cations and their relationship to viscosity in albite melt
1092,Albite melt,Ga,Tracer,thin source,1775.15,0.1,,,1.3e-13,,69.14,,19.26,,,,,11.42,,,,wt%,99.82,Baker1995GCA,Baker1995GCA,Baker,1995,GCA,59,3561.0,,10.1016/0016-7037(95)00269-6,Diffusion of silicon and gallium (as an analogue for aluminum) network-forming cations and their relationship to viscosity in albite melt
1093,Albite melt,Ga,Tracer,thin source,1775.15,0.1,,,1.8e-13,,69.14,,19.26,,,,,11.42,,,,wt%,99.82,Baker1995GCA,Baker1995GCA,Baker,1995,GCA,59,3561.0,,10.1016/0016-7037(95)00269-6,Diffusion of silicon and gallium (as an analogue for aluminum) network-forming cations and their relationship to viscosity in albite melt
1315,Albite melt,Si,Self,thick source,1438.15,0.1,,,7.5e-17,,69.57,,19.04,,,,,11.085,,,,wt%,99.695,Baker1995GCA,Baker1995GCA,Baker,1995,GCA,59,3561.0,,10.1016/0016-7037(95)00269-6,Diffusion of silicon and gallium (as an analogue for aluminum) network-forming cations and their relationship to viscosity in albite melt
1316,Albite melt,Si,Self,thick source,1438.15,0.1,,,5.8e-17,,69.57,,19.04,,,,,11.085,,,,wt%,99.695,Baker1995GCA,Baker1995GCA,Baker,1995,GCA,59,3561.0,,10.1016/0016-7037(95)00269-6,Diffusion of silicon and gallium (as an analogue for aluminum) network-forming cations and their relationship to viscosity in albite melt
1317,Albite melt,Si,Self,thin source,1577.15,0.1,,,1.5e-15,,69.57,,19.04,,,,,11.085,,,,wt%,99.695,Baker1995GCA,Baker1995GCA,Baker,1995,GCA,59,3561.0,,10.1016/0016-7037(95)00269-6,Diffusion of silicon and gallium (as an analogue for aluminum) network-forming cations and their relationship to viscosity in albite melt
1318,Albite melt,Si,Self,thin source,1577.15,0.1,,,6.9e-16,,69.57,,19.04,,,,,11.085,,,,wt%,99.695,Baker1995GCA,Baker1995GCA,Baker,1995,GCA,59,3561.0,,10.1016/0016-7037(95)00269-6,Diffusion of silicon and gallium (as an analogue for aluminum) network-forming cations and their relationship to viscosity in albite melt
1319,Albite melt,Si,Self,thick source,1663.15,0.1,,,3.7e-15,,69.57,,19.04,,,,,11.085,,,,wt%,99.695,Baker1995GCA,Baker1995GCA,Baker,1995,GCA,59,3561.0,,10.1016/0016-7037(95)00269-6,Diffusion of silicon and gallium (as an analogue for aluminum) network-forming cations and their relationship to viscosity in albite melt
1320,Albite melt,Si,Self,thick source,1831.15,0.1,,,2.6e-14,,69.57,,19.04,,,,,11.085,,,,wt%,99.695,Baker1995GCA,Baker1995GCA,Baker,1995,GCA,59,3561.0,,10.1016/0016-7037(95)00269-6,Diffusion of silicon and gallium (as an analogue for aluminum) network-forming cations and their relationship to viscosity in albite melt
1321,Albite melt,Si,Self,thick source,1831.15,0.1,,,3.4e-14,,69.57,,19.04,,,,,11.085,,,,wt%,99.695,Baker1995GCA,Baker1995GCA,Baker,1995,GCA,59,3561.0,,10.1016/0016-7037(95)00269-6,Diffusion of silicon and gallium (as an analogue for aluminum) network-forming cations and their relationship to viscosity in albite melt
1095,CMAS1,Tl,Tracer,desorption,1573.15,0.1,,0.00012,6.309573444801935e-12,1.452832975715203e-12,48.8,,15.6,,,10.7,24.6,,,,,wt%,99.8,MacKenzie2008EPSL,MacKenzie2008EPSL,MacKenzie,2008,EPSL,269,488.0,,10.1016/j.epsl.2008.03.005,Volatile heavy metal mobility in silicate liquids: Implications for volcanic degassing and eruption prediction
1096,CMAS1,Tl,Tracer,desorption,1573.15,0.1,,0.00012,7.94328234724281e-12,3.65801670444081e-12,48.8,,15.6,,,10.7,24.6,,,,,wt%,99.8,MacKenzie2008EPSL,MacKenzie2008EPSL,MacKenzie,2008,EPSL,269,488.0,,10.1016/j.epsl.2008.03.005,Volatile heavy metal mobility in silicate liquids: Implications for volcanic degassing and eruption prediction
1097,CMAS1,Tl,Tracer,desorption,1573.15,0.1,,0.00012,1.584893192461108e-11,7.298702877897383e-12,48.8,,15.6,,,10.7,24.6,,,,,wt%,99.8,MacKenzie2008EPSL,MacKenzie2008EPSL,MacKenzie,2008,EPSL,269,488.0,,10.1016/j.epsl.2008.03.005,Volatile heavy metal mobility in silicate liquids: Implications for volcanic degassing and eruption prediction
1098,CMAS1,Tl,Tracer,desorption,1573.15,0.1,,0.00012,1.995262314968878e-11,9.18852252612026e-12,48.8,,15.6,,,10.7,24.6,,,,,wt%,99.8,MacKenzie2008EPSL,MacKenzie2008EPSL,MacKenzie,2008,EPSL,269,488.0,,10.1016/j.epsl.2008.03.005,Volatile heavy metal mobility in silicate liquids: Implications for volcanic degassing and eruption prediction
1099,CMAS1,Tl,Tracer,desorption,1623.15,0.1,,0.00012,1.258925411794164e-11,5.797565772777266e-12,48.8,,15.6,,,10.7,24.6,,,,,wt%,99.8,MacKenzie2008EPSL,MacKenzie2008EPSL,MacKenzie,2008,EPSL,269,488.0,,10.1016/j.epsl.2008.03.005,Volatile heavy metal mobility in silicate liquids: Implications for volcanic degassing and eruption prediction
1100,CMAS1,Tl,Tracer,desorption,1623.15,0.1,,0.00012,2.511886431509576e-11,1.156766450497592e-11,48.8,,15.6,,,10.7,24.6,,,,,wt%,99.8,MacKenzie2008EPSL,MacKenzie2008EPSL,MacKenzie,2008,EPSL,269,488.0,,10.1016/j.epsl.2008.03.005,Volatile heavy metal mobility in silicate liquids: Implications for volcanic degassing and eruption prediction
1101,CMAS1,Tl,Tracer,desorption,1523.15,0.1,,0.00012,3.162277660168367e-12,1.456282680042355e-12,48.8,,15.6,,,10.7,24.6,,,,,wt%,99.8,MacKenzie2008EPSL,MacKenzie2008EPSL,MacKenzie,2008,EPSL,269,488.0,,10.1016/j.epsl.2008.03.005,Volatile heavy metal mobility in silicate liquids: Implications for volcanic degassing and eruption prediction
1102,CMAS1,Tl,Tracer,desorption,1523.15,0.1,,0.00012,2.511886431509573e-12,1.15676645049759e-12,48.8,,15.6,,,10.7,24.6,,,,,wt%,99.8,MacKenzie2008EPSL,MacKenzie2008EPSL,MacKenzie,2008,EPSL,269,488.0,,10.1016/j.epsl.2008.03.005,Volatile heavy metal mobility in silicate liquids: Implications for volcanic degassing and eruption prediction
1103,NMAS1,Tl,Tracer,desorption,1573.15,0.1,,9e-05,2.511886431509578e-10,1.156766450497593e-10,54.5,,15.8,,,12.1,0.5,17.6,,,,wt%,100.5,MacKenzie2008EPSL,MacKenzie2008EPSL,MacKenzie,2008,EPSL,269,488.0,,10.1016/j.epsl.2008.03.005,Volatile heavy metal mobility in silicate liquids: Implications for volcanic degassing and eruption prediction
1104,NMAS1,Tl,Tracer,desorption,1573.15,0.1,,9e-05,6.309573444801919e-11,1.452832975715199e-11,54.5,,15.8,,,12.1,0.5,17.6,,,,wt%,100.5,MacKenzie2008EPSL,MacKenzie2008EPSL,MacKenzie,2008,EPSL,269,488.0,,10.1016/j.epsl.2008.03.005,Volatile heavy metal mobility in silicate liquids: Implications for volcanic degassing and eruption prediction
1105,NMAS1,Tl,Tracer,desorption,1573.15,0.1,,9e-05,1.99526231496888e-10,1.37827837891804e-10,54.5,,15.8,,,12.1,0.5,17.6,,,,wt%,100.5,MacKenzie2008EPSL,MacKenzie2008EPSL,MacKenzie,2008,EPSL,269,488.0,,10.1016/j.epsl.2008.03.005,Volatile heavy metal mobility in silicate liquids: Implications for volcanic degassing and eruption prediction
