Repository: SatanuG/ad_hoc_information_extraction

## Toward Reliable Ad-hoc Scientific Information Extraction: A Case Study on Two Materials Datasets

Citation: 
```
@article{ghosh2024toward,
  title={Toward Reliable Ad-hoc Scientific Information Extraction: A Case Study on Two Materials Datasets},
  author={Ghosh, Satanu and Brodnik, Neal R and Frey, Carolina and Holgate, Collin and Pollock, Tresa M and Daly, Samantha and Carton, Samuel},
  journal={arXiv preprint arXiv:2406.05348},
  year={2024}
}
```
Paper link: https://arxiv.org/abs/2406.05348

MPEA dataset link: https://doi.org/10.6084/m9.figshare.12804137

Diffusion dataset link: https://tinyurl.com/diffusion-data

File: diffusion/Diffusion_Data_filtered.csv (part 19 of 20)
Entry#,melt,diffusing species,type of diffusion,type of experiment,T(K),P(MPa),PH2O(Mpa),C range(wt%),D(m2/s),1s error,SiO2,TiO2,Al2O3,FeOt,MnO,MgO,CaO,Na2O,K2O,P2O5,H2Ot,Composition unit,dry total,Ref#,Ref# (Repeat but for checking it copied over correctly),author,year,journal,Vol,Page,Comments,doi,title
2555,wet rhyolite11,Ti,SEBD,dissolving rutile,1073.15,1000,,0.2 to 0.1,9.05e-13,2.51e-13,75.64,0.1,13.62,0.7,,0.07,0.35,3.34,2.26,,7.15,wt%,96.08,Hayden2007EPSL,Hayden2007EPSL,Hayden,2007,EPSL,258,561.0,possible convection?,10.1016/j.epsl.2007.04.020,Rutile saturation in hydrous siliceous melts and its bearing on Ti-thermometry of quartz and zircon
2556,wet rhyolite6,Ti,SEBD,dissolving rutile,1273.15,1000,,0.79 to 0.17,1.59e-12,2.23e-13,73.29,0.17,14.31,1.03,,0.391,0.91,4.65,1.85,,7.89,wt%,96.60100000000001,Hayden2007EPSL,Hayden2007EPSL,Hayden,2007,EPSL,258,561.0,possible convection?,10.1016/j.epsl.2007.04.020,Rutile saturation in hydrous siliceous melts and its bearing on Ti-thermometry of quartz and zircon
2557,wet rhyolite6,Ti,SEBD,dissolving rutile,1073.15,1000,,0.25 to 0.17,1.42e-13,3.44e-14,73.29,0.17,14.31,1.03,,0.391,0.91,4.65,1.85,,8.54,wt%,96.60100000000001,Hayden2007EPSL,Hayden2007EPSL,Hayden,2007,EPSL,258,561.0,possible convection?,10.1016/j.epsl.2007.04.020,Rutile saturation in hydrous siliceous melts and its bearing on Ti-thermometry of quartz and zircon
2558,wet rhyolite9,Ti,SEBD,diffusion couple,1473.15,1000,,2.8 to 0.12,1.27e-10,2.16e-11,75.45,0.12,15.85,0.55,,0.16,0.48,2.84,1.8,,"hydrous, 5-12 wt%",wt%,97.25,Hayden2007EPSL,Hayden2007EPSL,Hayden,2007,EPSL,258,561.0,possible convection?,10.1016/j.epsl.2007.04.020,Rutile saturation in hydrous siliceous melts and its bearing on Ti-thermometry of quartz and zircon
2559,wet rhyolite6,Ti,SEBD,diffusion couple,1473.15,1000,,3.4 to 0.17,1.34e-10,7.25e-11,73.29,0.17,14.31,1.03,,0.391,0.91,4.65,1.85,,"hydrous, 5-12 wt%",wt%,96.60100000000001,Hayden2007EPSL,Hayden2007EPSL,Hayden,2007,EPSL,258,561.0,possible convection?,10.1016/j.epsl.2007.04.020,Rutile saturation in hydrous siliceous melts and its bearing on Ti-thermometry of quartz and zircon
2560,wet rhyolite9,Ti,SEBD,dissolving rutile,1123.15,1000,,0.2 to 0.12,1.07e-12,1.75e-13,75.45,0.12,15.85,0.55,,0.16,0.48,2.84,1.8,,"hydrous, 5-12 wt%",wt%,97.25,Hayden2007EPSL,Hayden2007EPSL,Hayden,2007,EPSL,258,561.0,possible convection?,10.1016/j.epsl.2007.04.020,Rutile saturation in hydrous siliceous melts and its bearing on Ti-thermometry of quartz and zircon
2561,Rhyolite6,Ti,SEBD,dissolving rutile,1223.15,1000,,0.6 to 0.17,1.36e-12,8.11e-14,73.29,0.17,14.31,1.03,,0.391,0.91,4.65,1.85,,"hydrous, 5-12 wt%",wt%,96.60100000000001,Hayden2007EPSL,Hayden2007EPSL,Hayden,2007,EPSL,258,561.0,possible convection?,10.1016/j.epsl.2007.04.020,Rutile saturation in hydrous siliceous melts and its bearing on Ti-thermometry of quartz and zircon
2628,wet rhyolite14,Zr,SEBD,dissolving zircon,1323.15,1000,,0.0875,5.81e-14,,76.37,0.11,13.35,0.79,0.06,0.07,0.51,4.31,4.67,,3.92,wt%,100.24,Baker2002CMP,Baker2002CMP,Baker,2002,CMP,142,666.0,,10.1007/s00410-001-0328-3,The effect of halogens on Zr diffusion and zircon dissolution in hydrous metaluminous granitic melts
2629,wet rhyolite14,Zr,SEBD,dissolving zircon,1323.15,1000,,0.0767,5.13e-14,,76.37,0.11,13.35,0.79,0.06,0.07,0.51,4.31,4.67,,4.28,wt%,100.24,Baker2002CMP,Baker2002CMP,Baker,2002,CMP,142,666.0,,10.1007/s00410-001-0328-3,The effect of halogens on Zr diffusion and zircon dissolution in hydrous metaluminous granitic melts
2630,wet rhyolite14,Zr,SEBD,dissolving zircon,1473.15,1000,,0.21,2.14e-13,,76.37,0.11,13.35,0.79,0.06,0.07,0.51,4.31,4.67,,3.05,wt%,100.24,Baker2002CMP,Baker2002CMP,Baker,2002,CMP,142,666.0,,10.1007/s00410-001-0328-3,The effect of halogens on Zr diffusion and zircon dissolution in hydrous metaluminous granitic melts
2631,wet rhyolite14,Zr,SEBD,dissolving zircon,1473.15,1000,,0.3088,6.06e-13,,76.37,0.11,13.35,0.79,0.06,0.07,0.51,4.31,4.67,,4.83,wt%,100.24,Baker2002CMP,Baker2002CMP,Baker,2002,CMP,142,666.0,,10.1007/s00410-001-0328-3,The effect of halogens on Zr diffusion and zircon dissolution in hydrous metaluminous granitic melts
2632,wet rhyolite14,Zr,SEBD,dissolving zircon,1473.15,1000,,0.2738,1.19e-12,,76.37,0.11,13.35,0.79,0.06,0.07,0.51,4.31,4.67,,4.52,wt%,100.24,Baker2002CMP,Baker2002CMP,Baker,2002,CMP,142,666.0,,10.1007/s00410-001-0328-3,The effect of halogens on Zr diffusion and zircon dissolution in hydrous metaluminous granitic melts
2633,wet rhyolite14,Zr,SEBD,dissolving zircon,1473.15,1000,,0.2325,8.96e-13,,76.37,0.11,13.35,0.79,0.06,0.07,0.51,4.31,4.67,,4.48,wt%,100.24,Baker2002CMP,Baker2002CMP,Baker,2002,CMP,142,666.0,,10.1007/s00410-001-0328-3,The effect of halogens on Zr diffusion and zircon dissolution in hydrous metaluminous granitic melts
2634,wet rhyolite14,Zr,SEBD,dissolving zircon,1473.15,1000,,0.3125,1.69e-12,,76.37,0.11,13.35,0.79,0.06,0.07,0.51,4.31,4.67,,4.68,wt%,100.24,Baker2002CMP,Baker2002CMP,Baker,2002,CMP,142,666.0,,10.1007/s00410-001-0328-3,The effect of halogens on Zr diffusion and zircon dissolution in hydrous metaluminous granitic melts
2635,wet rhyolite14,Zr,SEBD,dissolving zircon,1473.15,1000,,0.0925,6.39e-15,,76.37,0.11,13.35,0.79,0.06,0.07,0.51,4.31,4.67,,0.41,wt%,100.24,Baker2002CMP,Baker2002CMP,Baker,2002,CMP,142,666.0,,10.1007/s00410-001-0328-3,The effect of halogens on Zr diffusion and zircon dissolution in hydrous metaluminous granitic melts
2636,wet rhyolite14,Zr,SEBD,dissolving zircon,1473.15,1000,,0.15,3.6e-15,,76.37,0.11,13.35,0.79,0.06,0.07,0.51,4.31,4.67,,0.56,wt%,100.24,Baker2002CMP,Baker2002CMP,Baker,2002,CMP,142,666.0,,10.1007/s00410-001-0328-3,The effect of halogens on Zr diffusion and zircon dissolution in hydrous metaluminous granitic melts
2637,wet rhyolite14,Zr,SEBD,dissolving zircon,1473.15,1000,,0.2742,5.84e-14,,76.37,0.11,13.35,0.79,0.06,0.07,0.51,4.31,4.67,,1.78,wt%,100.24,Baker2002CMP,Baker2002CMP,Baker,2002,CMP,142,666.0,,10.1007/s00410-001-0328-3,The effect of halogens on Zr diffusion and zircon dissolution in hydrous metaluminous granitic melts
2638,wet rhyolite14,Zr,SEBD,dissolving zircon,1473.15,1000,,0.255,4.98e-14,,76.37,0.11,13.35,0.79,0.06,0.07,0.51,4.31,4.67,,1.93,wt%,100.24,Baker2002CMP,Baker2002CMP,Baker,2002,CMP,142,666.0,,10.1007/s00410-001-0328-3,The effect of halogens on Zr diffusion and zircon dissolution in hydrous metaluminous granitic melts
2639,wet rhyolite14,Zr,SEBD,dissolving zircon,1573.15,1000,,0.51,6.77e-14,,76.37,0.11,13.35,0.79,0.06,0.07,0.51,4.31,4.67,,0.63,wt%,100.24,Baker2002CMP,Baker2002CMP,Baker,2002,CMP,142,666.0,,10.1007/s00410-001-0328-3,The effect of halogens on Zr diffusion and zircon dissolution in hydrous metaluminous granitic melts
2640,wet rhyolite14,Zr,SEBD,dissolving zircon,1673.15,1000,,1.1492,1.18e-12,,76.37,0.11,13.35,0.79,0.06,0.07,0.51,4.31,4.67,,3.54,wt%,100.24,Baker2002CMP,Baker2002CMP,Baker,2002,CMP,142,666.0,,10.1007/s00410-001-0328-3,The effect of halogens on Zr diffusion and zircon dissolution in hydrous metaluminous granitic melts
2641,wet rhyolite14,Zr,SEBD,dissolving zircon,1673.15,1000,,1.1538,1.02e-12,,76.37,0.11,13.35,0.79,0.06,0.07,0.51,4.31,4.67,,3.91,wt%,100.24,Baker2002CMP,Baker2002CMP,Baker,2002,CMP,142,666.0,,10.1007/s00410-001-0328-3,The effect of halogens on Zr diffusion and zircon dissolution in hydrous metaluminous granitic melts
2642,wet rhyolite14,Zr,SEBD,dissolving zircon,1673.15,1000,,0.833,2.35e-13,,76.37,0.11,13.35,0.79,0.06,0.07,0.51,4.31,4.67,,1.43,wt%,100.24,Baker2002CMP,Baker2002CMP,Baker,2002,CMP,142,666.0,,10.1007/s00410-001-0328-3,The effect of halogens on Zr diffusion and zircon dissolution in hydrous metaluminous granitic melts
2643,wet rhyolite14,Zr,SEBD,dissolving zircon,1673.15,1000,,0.52,1.33e-13,,76.37,0.11,13.35,0.79,0.06,0.07,0.51,4.31,4.67,,1.59,wt%,100.24,Baker2002CMP,Baker2002CMP,Baker,2002,CMP,142,666.0,,10.1007/s00410-001-0328-3,The effect of halogens on Zr diffusion and zircon dissolution in hydrous metaluminous granitic melts
2644,wet rhyolite14 (0.11% F; 0.35% Cl),Zr,SEBD,dissolving zircon,1323.15,1000,,0.0905,4.46e-14,,75.72,0.0,13.27,1.06,0.0,0.07,0.55,4.03,4.74,,3.69,wt%,99.43999999999998,Baker2002CMP,Baker2002CMP,Baker,2002,CMP,142,666.0,,10.1007/s00410-001-0328-3,The effect of halogens on Zr diffusion and zircon dissolution in hydrous metaluminous granitic melts
2645,wet rhyolite14 (0.11% F; 0.35% Cl),Zr,SEBD,dissolving zircon,1323.15,1000,,0.1088,4.6e-14,,75.72,0.0,13.27,1.06,0.0,0.07,0.55,4.03,4.74,,4.52,wt%,99.43999999999998,Baker2002CMP,Baker2002CMP,Baker,2002,CMP,142,666.0,,10.1007/s00410-001-0328-3,The effect of halogens on Zr diffusion and zircon dissolution in hydrous metaluminous granitic melts
2646,wet rhyolite14 (0.11% F; 0.35% Cl),Zr,SEBD,dissolving zircon,1473.15,1000,,0.3067,1.14e-13,,75.72,0.0,13.27,1.06,0.0,0.07,0.55,4.03,4.74,,3.54,wt%,99.43999999999998,Baker2002CMP,Baker2002CMP,Baker,2002,CMP,142,666.0,,10.1007/s00410-001-0328-3,The effect of halogens on Zr diffusion and zircon dissolution in hydrous metaluminous granitic melts
2647,wet rhyolite14 (0.11% F; 0.35% Cl),Zr,SEBD,dissolving zircon,1473.15,1000,,0.3113,1.48e-13,,75.72,0.0,13.27,1.06,0.0,0.07,0.55,4.03,4.74,,4.97,wt%,99.43999999999998,Baker2002CMP,Baker2002CMP,Baker,2002,CMP,142,666.0,,10.1007/s00410-001-0328-3,The effect of halogens on Zr diffusion and zircon dissolution in hydrous metaluminous granitic melts
2648,wet rhyolite14 (0.11% F; 0.35% Cl),Zr,SEBD,dissolving zircon,1673.15,1000,,1.0613,7e-13,,75.72,0.0,13.27,1.06,0.0,0.07,0.55,4.03,4.74,,3.05,wt%,99.43999999999998,Baker2002CMP,Baker2002CMP,Baker,2002,CMP,142,666.0,,10.1007/s00410-001-0328-3,The effect of halogens on Zr diffusion and zircon dissolution in hydrous metaluminous granitic melts
2649,wet rhyolite14 (0.11% F; 0.35% Cl),Zr,SEBD,dissolving zircon,1673.15,1000,,0.975,3.12e-12,,75.72,0.0,13.27,1.06,0.0,0.07,0.55,4.03,4.74,,3.93,wt%,99.43999999999998,Baker2002CMP,Baker2002CMP,Baker,2002,CMP,142,666.0,,10.1007/s00410-001-0328-3,The effect of halogens on Zr diffusion and zircon dissolution in hydrous metaluminous granitic melts
2650,Rhyolite14 (0.11% F; 0.35% Cl),Zr,SEBD,dissolving zircon,1473.15,1000,,0.1538,1.06e-14,,75.72,0.0,13.27,1.06,0.0,0.07,0.55,4.03,4.74,,0.51,wt%,99.43999999999998,Baker2002CMP,Baker2002CMP,Baker,2002,CMP,142,666.0,,10.1007/s00410-001-0328-3,The effect of halogens on Zr diffusion and zircon dissolution in hydrous metaluminous granitic melts
2651,wet rhyolite14 (0.11% F; 0.35% Cl),Zr,SEBD,dissolving zircon,1473.15,1000,,0.1617,9.97e-15,,75.72,0.0,13.27,1.06,0.0,0.07,0.55,4.03,4.74,,0.91,wt%,99.43999999999998,Baker2002CMP,Baker2002CMP,Baker,2002,CMP,142,666.0,,10.1007/s00410-001-0328-3,The effect of halogens on Zr diffusion and zircon dissolution in hydrous metaluminous granitic melts
2652,wet rhyolite14 (0.11% F; 0.35% Cl),Zr,SEBD,dissolving zircon,1473.15,1000,,0.1975,4.8e-14,,75.72,0.0,13.27,1.06,0.0,0.07,0.55,4.03,4.74,,2.2,wt%,99.43999999999998,Baker2002CMP,Baker2002CMP,Baker,2002,CMP,142,666.0,,10.1007/s00410-001-0328-3,The effect of halogens on Zr diffusion and zircon dissolution in hydrous metaluminous granitic melts
2653,wet rhyolite14 (0.11% F; 0.35% Cl),Zr,SEBD,dissolving zircon,1673.15,1000,,0.75,1.19e-13,,75.72,0.0,13.27,1.06,0.0,0.07,0.55,4.03,4.74,,0.66,wt%,99.43999999999998,Baker2002CMP,Baker2002CMP,Baker,2002,CMP,142,666.0,,10.1007/s00410-001-0328-3,The effect of halogens on Zr diffusion and zircon dissolution in hydrous metaluminous granitic melts
2654,wet rhyolite14 (0.11% F; 0.35% Cl),Zr,SEBD,dissolving zircon,1673.15,1000,,0.6533,1.09e-13,,75.72,0.0,13.27,1.06,0.0,0.07,0.55,4.03,4.74,,1.2,wt%,99.43999999999998,Baker2002CMP,Baker2002CMP,Baker,2002,CMP,142,666.0,,10.1007/s00410-001-0328-3,The effect of halogens on Zr diffusion and zircon dissolution in hydrous metaluminous granitic melts
2655,wet rhyolite14 (0.11% F; 0.35% Cl),Zr,SEBD,dissolving zircon,1673.15,1000,,0.685,8.67e-14,,75.72,0.0,13.27,1.06,0.0,0.07,0.55,4.03,4.74,,0.99,wt%,99.43999999999998,Baker2002CMP,Baker2002CMP,Baker,2002,CMP,142,666.0,,10.1007/s00410-001-0328-3,The effect of halogens on Zr diffusion and zircon dissolution in hydrous metaluminous granitic melts
2656,wet rhyolite MRF (1.22% F),Zr,SEBD,dissolving zircon,1323.15,1000,,0.0916,2.85e-14,,76.17,0.05,12.48,1.94,0.01,0.04,0.33,4.1,4.54,,4.9,wt%,99.66000000000001,Baker2002CMP,Baker2002CMP,Baker,2002,CMP,142,666.0,,10.1007/s00410-001-0328-3,The effect of halogens on Zr diffusion and zircon dissolution in hydrous metaluminous granitic melts
2657,wet rhyolite MRF (1.22% F),Zr,SEBD,dissolving zircon,1323.15,1000,,0.0913,5.23e-14,,76.17,0.05,12.48,1.94,0.01,0.04,0.33,4.1,4.54,,5.08,wt%,99.66000000000001,Baker2002CMP,Baker2002CMP,Baker,2002,CMP,142,666.0,,10.1007/s00410-001-0328-3,The effect of halogens on Zr diffusion and zircon dissolution in hydrous metaluminous granitic melts
2658,wet rhyolite MRF (1.22% F),Zr,SEBD,dissolving zircon,1473.15,1000,,0.1983,2.44e-13,,76.17,0.05,12.48,1.94,0.01,0.04,0.33,4.1,4.54,,3.34,wt%,99.66000000000001,Baker2002CMP,Baker2002CMP,Baker,2002,CMP,142,666.0,,10.1007/s00410-001-0328-3,The effect of halogens on Zr diffusion and zircon dissolution in hydrous metaluminous granitic melts
2659,wet rhyolite MRF (1.22% F),Zr,SEBD,dissolving zircon,1473.15,1000,,0.32,2.14e-13,,76.17,0.05,12.48,1.94,0.01,0.04,0.33,4.1,4.54,,4.98,wt%,99.66000000000001,Baker2002CMP,Baker2002CMP,Baker,2002,CMP,142,666.0,,10.1007/s00410-001-0328-3,The effect of halogens on Zr diffusion and zircon dissolution in hydrous metaluminous granitic melts
2660,wet rhyolite MRF (1.22% F),Zr,SEBD,dissolving zircon,1673.15,1000,,1.1267,2.63e-12,,76.17,0.05,12.48,1.94,0.01,0.04,0.33,4.1,4.54,,4.46,wt%,99.66000000000001,Baker2002CMP,Baker2002CMP,Baker,2002,CMP,142,666.0,,10.1007/s00410-001-0328-3,The effect of halogens on Zr diffusion and zircon dissolution in hydrous metaluminous granitic melts
2661,wet rhyolite MRF (1.22% F),Zr,SEBD,dissolving zircon,1673.15,1000,,0.93,8.51e-13,,76.17,0.05,12.48,1.94,0.01,0.04,0.33,4.1,4.54,,3.48,wt%,99.66000000000001,Baker2002CMP,Baker2002CMP,Baker,2002,CMP,142,666.0,,10.1007/s00410-001-0328-3,The effect of halogens on Zr diffusion and zircon dissolution in hydrous metaluminous granitic melts
2662,wet rhyolite MRF (1.22% F),Zr,SEBD,dissolving zircon,1473.15,1000,,0.0928,6.94e-14,,76.17,0.05,12.48,1.94,0.01,0.04,0.33,4.1,4.54,,1.34,wt%,99.66000000000001,Baker2002CMP,Baker2002CMP,Baker,2002,CMP,142,666.0,,10.1007/s00410-001-0328-3,The effect of halogens on Zr diffusion and zircon dissolution in hydrous metaluminous granitic melts
2663,wet rhyolite MRF (1.22% F),Zr,SEBD,dissolving zircon,1473.15,1000,,0.2333,8.38e-14,,76.17,0.05,12.48,1.94,0.01,0.04,0.33,4.1,4.54,,1.99,wt%,99.66000000000001,Baker2002CMP,Baker2002CMP,Baker,2002,CMP,142,666.0,,10.1007/s00410-001-0328-3,The effect of halogens on Zr diffusion and zircon dissolution in hydrous metaluminous granitic melts
2664,wet rhyolite MRF (1.22% F),Zr,SEBD,dissolving zircon,1473.15,1000,,0.2,4.5e-14,,76.17,0.05,12.48,1.94,0.01,0.04,0.33,4.1,4.54,,2.57,wt%,99.66000000000001,Baker2002CMP,Baker2002CMP,Baker,2002,CMP,142,666.0,,10.1007/s00410-001-0328-3,The effect of halogens on Zr diffusion and zircon dissolution in hydrous metaluminous granitic melts
2665,wet rhyolite MRF (1.22% F),Zr,SEBD,dissolving zircon,1573.15,1000,,0.335,5.16e-14,,76.17,0.05,12.48,1.94,0.01,0.04,0.33,4.1,4.54,,1.17,wt%,99.66000000000001,Baker2002CMP,Baker2002CMP,Baker,2002,CMP,142,666.0,,10.1007/s00410-001-0328-3,The effect of halogens on Zr diffusion and zircon dissolution in hydrous metaluminous granitic melts
2666,wet rhyolite MRF (1.22% F),Zr,SEBD,dissolving zircon,1673.15,1000,,1.04,3.85e-13,,76.17,0.05,12.48,1.94,0.01,0.04,0.33,4.1,4.54,,2.01,wt%,99.66000000000001,Baker2002CMP,Baker2002CMP,Baker,2002,CMP,142,666.0,,10.1007/s00410-001-0328-3,The effect of halogens on Zr diffusion and zircon dissolution in hydrous metaluminous granitic melts
2667,wet rhyolite MRF (1.22% F),Zr,SEBD,dissolving zircon,1673.15,1000,,0.77,3.34e-13,,76.17,0.05,12.48,1.94,0.01,0.04,0.33,4.1,4.54,,2.42,wt%,99.66000000000001,Baker2002CMP,Baker2002CMP,Baker,2002,CMP,142,666.0,,10.1007/s00410-001-0328-3,The effect of halogens on Zr diffusion and zircon dissolution in hydrous metaluminous granitic melts
2874, HR1 (Peraluminous sodium aluminosilicate),Fe II,FEBD,diffusion couple,1716.15,0.1,,1.25,1.071519305237604e-12,,71.55,,19.1,0.625,,,,8.75,,,,wt%,100.0,Dunn1990JGR,Dunn1990JGR,Dunn,1990,JGR,95,15665.0,,10.1029/jb095ib10p15665,Chemical Diffusion of Ferrous Iron in a Peraluminous Sodium Aluminosilicate Melt: 0.1 MPa to 2.0 GPa
2875, HR1 (Peraluminous sodium aluminosilicate),Fe II,FEBD,diffusion couple,1716.15,0.1,,1.25,1.288249551693135e-12,,71.55,,19.1,0.625,,,,8.75,,,,wt%,100.0,Dunn1990JGR,Dunn1990JGR,Dunn,1990,JGR,95,15665.0,,10.1029/jb095ib10p15665,Chemical Diffusion of Ferrous Iron in a Peraluminous Sodium Aluminosilicate Melt: 0.1 MPa to 2.0 GPa
2876, HR1 (Peraluminous sodium aluminosilicate),Fe II,FEBD,diffusion couple,1666.15,0.1,,1.25,8.317637711026702e-13,,71.55,,19.1,0.625,,,,8.75,,,,wt%,100.0,Dunn1990JGR,Dunn1990JGR,Dunn,1990,JGR,95,15665.0,,10.1029/jb095ib10p15665,Chemical Diffusion of Ferrous Iron in a Peraluminous Sodium Aluminosilicate Melt: 0.1 MPa to 2.0 GPa
2877, HR1 (Peraluminous sodium aluminosilicate),Fe II,FEBD,diffusion couple,1667.15,0.1,,1.25,6.309573444801933e-13,,71.55,,19.1,0.625,,,,8.75,,,,wt%,100.0,Dunn1990JGR,Dunn1990JGR,Dunn,1990,JGR,95,15665.0,,10.1029/jb095ib10p15665,Chemical Diffusion of Ferrous Iron in a Peraluminous Sodium Aluminosilicate Melt: 0.1 MPa to 2.0 GPa
2878, HR1 (Peraluminous sodium aluminosilicate),Fe II,FEBD,diffusion couple,1616.15,0.1,,1.25,6.309573444801933e-13,,71.55,,19.1,0.625,,,,8.75,,,,wt%,100.0,Dunn1990JGR,Dunn1990JGR,Dunn,1990,JGR,95,15665.0,,10.1029/jb095ib10p15665,Chemical Diffusion of Ferrous Iron in a Peraluminous Sodium Aluminosilicate Melt: 0.1 MPa to 2.0 GPa
2879, HR1 (Peraluminous sodium aluminosilicate),Fe II,FEBD,diffusion couple,1616.15,0.1,,1.25,4.570881896148741e-13,,71.55,,19.1,0.625,,,,8.75,,,,wt%,100.0,Dunn1990JGR,Dunn1990JGR,Dunn,1990,JGR,95,15665.0,,10.1029/jb095ib10p15665,Chemical Diffusion of Ferrous Iron in a Peraluminous Sodium Aluminosilicate Melt: 0.1 MPa to 2.0 GPa
2880, HR1 (Peraluminous sodium aluminosilicate),Fe II,FEBD,diffusion couple,1566.15,0.1,,1.25,3.467368504525301e-13,,71.55,,19.1,0.625,,,,8.75,,,,wt%,100.0,Dunn1990JGR,Dunn1990JGR,Dunn,1990,JGR,95,15665.0,,10.1029/jb095ib10p15665,Chemical Diffusion of Ferrous Iron in a Peraluminous Sodium Aluminosilicate Melt: 0.1 MPa to 2.0 GPa
2881, HR1 (Peraluminous sodium aluminosilicate),Fe II,FEBD,diffusion couple,1516.15,0.1,,1.25,9.33254300796992e-14,,71.55,,19.1,0.625,,,,8.75,,,,wt%,100.0,Dunn1990JGR,Dunn1990JGR,Dunn,1990,JGR,95,15665.0,,10.1029/jb095ib10p15665,Chemical Diffusion of Ferrous Iron in a Peraluminous Sodium Aluminosilicate Melt: 0.1 MPa to 2.0 GPa
2882, HR1 (Peraluminous sodium aluminosilicate),Fe II,FEBD,diffusion couple,1516.15,0.1,,1.25,7.585775750291825e-14,,71.55,,19.1,0.625,,,,8.75,,,,wt%,100.0,Dunn1990JGR,Dunn1990JGR,Dunn,1990,JGR,95,15665.0,,10.1029/jb095ib10p15665,Chemical Diffusion of Ferrous Iron in a Peraluminous Sodium Aluminosilicate Melt: 0.1 MPa to 2.0 GPa
2883, HR1 (Peraluminous sodium aluminosilicate),Fe II,FEBD,diffusion couple,1517.15,0.1,,1.25,1.258925411794162e-13,,71.55,,19.1,0.625,,,,8.75,,,,wt%,100.0,Dunn1990JGR,Dunn1990JGR,Dunn,1990,JGR,95,15665.0,,10.1029/jb095ib10p15665,Chemical Diffusion of Ferrous Iron in a Peraluminous Sodium Aluminosilicate Melt: 0.1 MPa to 2.0 GPa
2884, HR1 (Peraluminous sodium aluminosilicate),Fe II,FEBD,diffusion couple,1566.15,0.1,,1.25,2.290867652767767e-13,,71.55,,19.1,0.625,,,,8.75,,,,wt%,100.0,Dunn1990JGR,Dunn1990JGR,Dunn,1990,JGR,95,15665.0,,10.1029/jb095ib10p15665,Chemical Diffusion of Ferrous Iron in a Peraluminous Sodium Aluminosilicate Melt: 0.1 MPa to 2.0 GPa
2885, HR1 (Peraluminous sodium aluminosilicate),Fe II,FEBD,diffusion couple,1566.15,0.1,,1.25,4.168693834703332e-13,,71.55,,19.1,0.625,,,,8.75,,,,wt%,100.0,Dunn1990JGR,Dunn1990JGR,Dunn,1990,JGR,95,15665.0,,10.1029/jb095ib10p15665,Chemical Diffusion of Ferrous Iron in a Peraluminous Sodium Aluminosilicate Melt: 0.1 MPa to 2.0 GPa
2886, HR1 (Peraluminous sodium aluminosilicate),Fe II,FEBD,diffusion couple,1591.15,0.1,,1.25,3.162277660168378e-13,,71.55,,19.1,0.625,,,,8.75,,,,wt%,100.0,Dunn1990JGR,Dunn1990JGR,Dunn,1990,JGR,95,15665.0,,10.1029/jb095ib10p15665,Chemical Diffusion of Ferrous Iron in a Peraluminous Sodium Aluminosilicate Melt: 0.1 MPa to 2.0 GPa
2887, HR1 (Peraluminous sodium aluminosilicate),Fe II,FEBD,diffusion couple,1541.15,0.1,,1.25,1.288249551693129e-13,,71.55,,19.1,0.625,,,,8.75,,,,wt%,100.0,Dunn1990JGR,Dunn1990JGR,Dunn,1990,JGR,95,15665.0,,10.1029/jb095ib10p15665,Chemical Diffusion of Ferrous Iron in a Peraluminous Sodium Aluminosilicate Melt: 0.1 MPa to 2.0 GPa
2888, HR1 (Peraluminous sodium aluminosilicate),Fe II,FEBD,diffusion couple,1564.15,0.1,,1.25,4.677351412871973e-13,,71.55,,19.1,0.625,,,,8.75,,,,wt%,100.0,Dunn1990JGR,Dunn1990JGR,Dunn,1990,JGR,95,15665.0,,10.1029/jb095ib10p15665,Chemical Diffusion of Ferrous Iron in a Peraluminous Sodium Aluminosilicate Melt: 0.1 MPa to 2.0 GPa
2889, HR1 (Peraluminous sodium aluminosilicate),Fe II,FEBD,diffusion couple,1564.15,0.1,,1.25,2.754228703338157e-13,,71.55,,19.1,0.625,,,,8.75,,,,wt%,100.0,Dunn1990JGR,Dunn1990JGR,Dunn,1990,JGR,95,15665.0,,10.1029/jb095ib10p15665,Chemical Diffusion of Ferrous Iron in a Peraluminous Sodium Aluminosilicate Melt: 0.1 MPa to 2.0 GPa
2890, HR1 (Peraluminous sodium aluminosilicate),Fe II,FEBD,diffusion couple,1673.15,600,,1.25,3.801893963205612e-12,,71.55,,19.1,0.625,,,,8.75,,,,wt%,100.0,Dunn1990JGR,Dunn1990JGR,Dunn,1990,JGR,95,15665.0,,10.1029/jb095ib10p15665,Chemical Diffusion of Ferrous Iron in a Peraluminous Sodium Aluminosilicate Melt: 0.1 MPa to 2.0 GPa
2891, HR1 (Peraluminous sodium aluminosilicate),Fe II,FEBD,diffusion couple,1673.15,700,,1.25,2.818382931264447e-12,,71.55,,19.1,0.625,,,,8.75,,,,wt%,100.0,Dunn1990JGR,Dunn1990JGR,Dunn,1990,JGR,95,15665.0,,10.1029/jb095ib10p15665,Chemical Diffusion of Ferrous Iron in a Peraluminous Sodium Aluminosilicate Melt: 0.1 MPa to 2.0 GPa
2892, HR1 (Peraluminous sodium aluminosilicate),Fe II,FEBD,diffusion couple,1523.15,1000,,1.25,4.265795188015919e-13,,71.55,,19.1,0.625,,,,8.75,,,,wt%,100.0,Dunn1990JGR,Dunn1990JGR,Dunn,1990,JGR,95,15665.0,,10.1029/jb095ib10p15665,Chemical Diffusion of Ferrous Iron in a Peraluminous Sodium Aluminosilicate Melt: 0.1 MPa to 2.0 GPa
2893, HR1 (Peraluminous sodium aluminosilicate),Fe II,FEBD,diffusion couple,1523.15,1000,,1.25,1.34896288259165e-12,,71.55,,19.1,0.625,,,,8.75,,,,wt%,100.0,Dunn1990JGR,Dunn1990JGR,Dunn,1990,JGR,95,15665.0,,10.1029/jb095ib10p15665,Chemical Diffusion of Ferrous Iron in a Peraluminous Sodium Aluminosilicate Melt: 0.1 MPa to 2.0 GPa
2894, HR1 (Peraluminous sodium aluminosilicate),Fe II,FEBD,diffusion couple,1573.15,1000,,1.25,9.120108393559085e-13,,71.55,,19.1,0.625,,,,8.75,,,,wt%,100.0,Dunn1990JGR,Dunn1990JGR,Dunn,1990,JGR,95,15665.0,,10.1029/jb095ib10p15665,Chemical Diffusion of Ferrous Iron in a Peraluminous Sodium Aluminosilicate Melt: 0.1 MPa to 2.0 GPa
2895, HR1 (Peraluminous sodium aluminosilicate),Fe II,FEBD,diffusion couple,1573.15,1000,,1.25,2.454708915685026e-12,,71.55,,19.1,0.625,,,,8.75,,,,wt%,100.0,Dunn1990JGR,Dunn1990JGR,Dunn,1990,JGR,95,15665.0,,10.1029/jb095ib10p15665,Chemical Diffusion of Ferrous Iron in a Peraluminous Sodium Aluminosilicate Melt: 0.1 MPa to 2.0 GPa
2896, HR1 (Peraluminous sodium aluminosilicate),Fe II,FEBD,diffusion couple,1623.15,1000,,1.25,2.398832919019486e-12,,71.55,,19.1,0.625,,,,8.75,,,,wt%,100.0,Dunn1990JGR,Dunn1990JGR,Dunn,1990,JGR,95,15665.0,,10.1029/jb095ib10p15665,Chemical Diffusion of Ferrous Iron in a Peraluminous Sodium Aluminosilicate Melt: 0.1 MPa to 2.0 GPa
2897, HR1 (Peraluminous sodium aluminosilicate),Fe II,FEBD,diffusion couple,1623.15,1000,,1.25,2.29086765276777e-12,,71.55,,19.1,0.625,,,,8.75,,,,wt%,100.0,Dunn1990JGR,Dunn1990JGR,Dunn,1990,JGR,95,15665.0,,10.1029/jb095ib10p15665,Chemical Diffusion of Ferrous Iron in a Peraluminous Sodium Aluminosilicate Melt: 0.1 MPa to 2.0 GPa
2898, HR1 (Peraluminous sodium aluminosilicate),Fe II,FEBD,diffusion couple,1673.15,1000,,1.25,3.16227766016837e-12,,71.55,,19.1,0.625,,,,8.75,,,,wt%,100.0,Dunn1990JGR,Dunn1990JGR,Dunn,1990,JGR,95,15665.0,,10.1029/jb095ib10p15665,Chemical Diffusion of Ferrous Iron in a Peraluminous Sodium Aluminosilicate Melt: 0.1 MPa to 2.0 GPa
2899, HR1 (Peraluminous sodium aluminosilicate),Fe II,FEBD,diffusion couple,1673.15,1000,,1.25,4.073802778041125e-12,,71.55,,19.1,0.625,,,,8.75,,,,wt%,100.0,Dunn1990JGR,Dunn1990JGR,Dunn,1990,JGR,95,15665.0,,10.1029/jb095ib10p15665,Chemical Diffusion of Ferrous Iron in a Peraluminous Sodium Aluminosilicate Melt: 0.1 MPa to 2.0 GPa
2900, HR1 (Peraluminous sodium aluminosilicate),Fe II,FEBD,diffusion couple,1723.15,1000,,1.25,7.413102413009154e-12,,71.55,,19.1,0.625,,,,8.75,,,,wt%,100.0,Dunn1990JGR,Dunn1990JGR,Dunn,1990,JGR,95,15665.0,,10.1029/jb095ib10p15665,Chemical Diffusion of Ferrous Iron in a Peraluminous Sodium Aluminosilicate Melt: 0.1 MPa to 2.0 GPa
2901, HR1 (Peraluminous sodium aluminosilicate),Fe II,FEBD,diffusion couple,1723.15,1000,,1.25,6.309573444801918e-12,,71.55,,19.1,0.625,,,,8.75,,,,wt%,100.0,Dunn1990JGR,Dunn1990JGR,Dunn,1990,JGR,95,15665.0,,10.1029/jb095ib10p15665,Chemical Diffusion of Ferrous Iron in a Peraluminous Sodium Aluminosilicate Melt: 0.1 MPa to 2.0 GPa
2902, HR1 (Peraluminous sodium aluminosilicate),Fe II,FEBD,diffusion couple,1673.15,1500,,1.25,3.311311214825901e-12,,71.55,,19.1,0.625,,,,8.75,,,,wt%,100.0,Dunn1990JGR,Dunn1990JGR,Dunn,1990,JGR,95,15665.0,,10.1029/jb095ib10p15665,Chemical Diffusion of Ferrous Iron in a Peraluminous Sodium Aluminosilicate Melt: 0.1 MPa to 2.0 GPa
2903, HR1 (Peraluminous sodium aluminosilicate),Fe II,FEBD,diffusion couple,1673.15,1500,,1.25,4.365158322401657e-12,,71.55,,19.1,0.625,,,,8.75,,,,wt%,100.0,Dunn1990JGR,Dunn1990JGR,Dunn,1990,JGR,95,15665.0,,10.1029/jb095ib10p15665,Chemical Diffusion of Ferrous Iron in a Peraluminous Sodium Aluminosilicate Melt: 0.1 MPa to 2.0 GPa
2904, HR1 (Peraluminous sodium aluminosilicate),Fe II,FEBD,diffusion couple,1673.15,2000,,1.25,3.630780547701001e-12,,71.55,,19.1,0.625,,,,8.75,,,,wt%,100.0,Dunn1990JGR,Dunn1990JGR,Dunn,1990,JGR,95,15665.0,,10.1029/jb095ib10p15665,Chemical Diffusion of Ferrous Iron in a Peraluminous Sodium Aluminosilicate Melt: 0.1 MPa to 2.0 GPa
2905, HR1 (Peraluminous sodium aluminosilicate),Fe II,FEBD,diffusion couple,1673.15,2000,,1.25,3.630780547701001e-12,,71.55,,19.1,0.625,,,,8.75,,,,wt%,100.0,Dunn1990JGR,Dunn1990JGR,Dunn,1990,JGR,95,15665.0,,10.1029/jb095ib10p15665,Chemical Diffusion of Ferrous Iron in a Peraluminous Sodium Aluminosilicate Melt: 0.1 MPa to 2.0 GPa
2923,NCMAS6,Fe,FEBD,electrochemistry,1573.15,,,,1.35e-07,,80.6793201360426,,0.0,,,0.0,14.11921335907197,5.201466504885413,,,,wt%,100.0,Ruessel2004CG,Ruessel2004CG,Ruessel,2004,CG,213,125.0,composition calculated from mol %,10.1016/j.chemgeo.2004.08.037,The effect of glass composition on the thermodynamics of the Fe 2+ /Fe 3+ equilibrium and the iron diffusivity in Na 2 O/MgO/CaO/Al 2 O 3 /SiO 2 melts
2924,NCMAS,Fe,FEBD,electrochemistry,1573.15,,,,1.74e-07,,73.06889615165592,,8.26638532993126,,,0.0,13.63984833370735,5.024870184705469,,,,wt%,99.99999999999999,Ruessel2004CG,Ruessel2004CG,Ruessel,2004,CG,213,125.0,composition calculated from mol %,10.1016/j.chemgeo.2004.08.037,The effect of glass composition on the thermodynamics of the Fe 2+ /Fe 3+ equilibrium and the iron diffusivity in Na 2 O/MgO/CaO/Al 2 O 3 /SiO 2 melts
2925,NCMAS,Fe,FEBD,electrochemistry,1573.15,,,,1.38e-07,,65.95827029695563,,15.98989368800878,,,0.0,13.19196456925617,4.85987144577941,,,,wt%,99.99999999999999,Ruessel2004CG,Ruessel2004CG,Ruessel,2004,CG,213,125.0,composition calculated from mol %,10.1016/j.chemgeo.2004.08.037,The effect of glass composition on the thermodynamics of the Fe 2+ /Fe 3+ equilibrium and the iron diffusivity in Na 2 O/MgO/CaO/Al 2 O 3 /SiO 2 melts
2926,NCMAS,Fe,FEBD,electrochemistry,1573.15,,,,1.51e-07,,59.29977312460353,,23.22230326963554,,,0.0,12.77255946482794,4.705364140933018,,,,wt%,100.0,Ruessel2004CG,Ruessel2004CG,Ruessel,2004,CG,213,125.0,composition calculated from mol %,10.1016/j.chemgeo.2004.08.037,The effect of glass composition on the thermodynamics of the Fe 2+ /Fe 3+ equilibrium and the iron diffusivity in Na 2 O/MgO/CaO/Al 2 O 3 /SiO 2 melts
2927,NCMAS,Fe,FEBD,electrochemistry,1573.15,,,,2.24e-07,,53.05161051355635,,30.00901053495324,,,0.0,12.3790004943065,4.560378457183919,,,,wt%,100.0,Ruessel2004CG,Ruessel2004CG,Ruessel,2004,CG,213,125.0,composition calculated from mol %,10.1016/j.chemgeo.2004.08.037,The effect of glass composition on the thermodynamics of the Fe 2+ /Fe 3+ equilibrium and the iron diffusivity in Na 2 O/MgO/CaO/Al 2 O 3 /SiO 2 melts
2928,NCMAS,Fe,FEBD,electrochemistry,1573.15,,,,1.82e-07,,81.7618221185077,,0.0,,,3.427817748006067,9.539103776706044,5.271256356780171,,,,wt%,99.99999999999997,Ruessel2004CG,Ruessel2004CG,Ruessel,2004,CG,213,125.0,composition calculated from mol %,10.1016/j.chemgeo.2004.08.037,The effect of glass composition on the thermodynamics of the Fe 2+ /Fe 3+ equilibrium and the iron diffusivity in Na 2 O/MgO/CaO/Al 2 O 3 /SiO 2 melts
2929,NCMAS5,Fe,FEBD,electrochemistry,1573.15,,,,1.48e-07,,74.01556975098646,,8.373483824172876,,,3.309931239102126,9.211043265623623,5.089971920114894,,,,wt%,99.99999999999997,Ruessel2004CG,Ruessel2004CG,Ruessel,2004,CG,213,125.0,composition calculated from mol %,10.1016/j.chemgeo.2004.08.037,The effect of glass composition on the thermodynamics of the Fe 2+ /Fe 3+ equilibrium and the iron diffusivity in Na 2 O/MgO/CaO/Al 2 O 3 /SiO 2 melts
2930,NCMAS,Fe,FEBD,electrochemistry,1573.15,,,,1.74e-07,,66.78440752214011,,16.19016950395928,,,3.199883640594887,8.904797268983787,4.920742064321916,,,,wt%,99.99999999999999,Ruessel2004CG,Ruessel2004CG,Ruessel,2004,CG,213,125.0,composition calculated from mol %,10.1016/j.chemgeo.2004.08.037,The effect of glass composition on the thermodynamics of the Fe 2+ /Fe 3+ equilibrium and the iron diffusivity in Na 2 O/MgO/CaO/Al 2 O 3 /SiO 2 melts
2931,NCMAS,Fe,FEBD,electrochemistry,1573.15,,,,2.19e-07,,60.0186119376424,,23.5038067567281,,,3.096918234412368,8.61825995364458,4.762403117572553,,,,wt%,100.0,Ruessel2004CG,Ruessel2004CG,Ruessel,2004,CG,213,125.0,composition calculated from mol %,10.1016/j.chemgeo.2004.08.037,The effect of glass composition on the thermodynamics of the Fe 2+ /Fe 3+ equilibrium and the iron diffusivity in Na 2 O/MgO/CaO/Al 2 O 3 /SiO 2 melts
2932,NCMAS,Fe,FEBD,electrochemistry,1573.15,,,,6.46e-08,,82.873767753853,,0.0,,,6.948870868827822,4.834416910528287,5.342944466790883,,,,wt%,100.0,Ruessel2004CG,Ruessel2004CG,Ruessel,2004,CG,213,125.0,composition calculated from mol %,10.1016/j.chemgeo.2004.08.037,The effect of glass composition on the thermodynamics of the Fe 2+ /Fe 3+ equilibrium and the iron diffusivity in Na 2 O/MgO/CaO/Al 2 O 3 /SiO 2 melts
2933,NCMAS,Fe,FEBD,electrochemistry,1573.15,,,,1.2e-07,,74.98709535492684,,8.483393860084693,,,6.706754545829711,4.665973537739805,5.156782701418962,,,,wt%,100.0,Ruessel2004CG,Ruessel2004CG,Ruessel,2004,CG,213,125.0,composition calculated from mol %,10.1016/j.chemgeo.2004.08.037,The effect of glass composition on the thermodynamics of the Fe 2+ /Fe 3+ equilibrium and the iron diffusivity in Na 2 O/MgO/CaO/Al 2 O 3 /SiO 2 melts
2934,NCMAS,Fe,FEBD,electrochemistry,1573.15,,,,1.48e-07,,71.24632400233786,,12.50719948041893,,,6.591915009044993,4.586078226816733,5.068483281381496,,,,wt%,100.0,Ruessel2004CG,Ruessel2004CG,Ruessel,2004,CG,213,125.0,composition calculated from mol %,10.1016/j.chemgeo.2004.08.037,The effect of glass composition on the thermodynamics of the Fe 2+ /Fe 3+ equilibrium and the iron diffusivity in Na 2 O/MgO/CaO/Al 2 O 3 /SiO 2 melts
2935,NCMAS4,Fe,FEBD,electrochemistry,1573.15,,,,1.7e-07,,67.63150222814542,,16.39552592449181,,,6.480942052138587,4.508872944173431,4.983156851050733,,,,wt%,99.99999999999999,Ruessel2004CG,Ruessel2004CG,Ruessel,2004,CG,213,125.0,composition calculated from mol %,10.1016/j.chemgeo.2004.08.037,The effect of glass composition on the thermodynamics of the Fe 2+ /Fe 3+ equilibrium and the iron diffusivity in Na 2 O/MgO/CaO/Al 2 O 3 /SiO 2 melts
2936,NCMAS3,Fe,FEBD,electrochemistry,1573.15,,,,2.24e-07,,60.75509230062255,,23.79221882713044,,,6.269840208057144,4.362006734664607,4.82084192952528,,,,wt%,100.0,Ruessel2004CG,Ruessel2004CG,Ruessel,2004,CG,213,125.0,composition calculated from mol %,10.1016/j.chemgeo.2004.08.037,The effect of glass composition on the thermodynamics of the Fe 2+ /Fe 3+ equilibrium and the iron diffusivity in Na 2 O/MgO/CaO/Al 2 O 3 /SiO 2 melts
2937,NCMAS,Fe,FEBD,electrochemistry,1573.15,,,,1.66e-07,,72.22978101565018,,16.34291014695689,,,6.46014370710211,0.0,4.967165130290811,,,,wt%,99.99999999999997,Ruessel2004CG,Ruessel2004CG,Ruessel,2004,CG,213,125.0,composition calculated from mol %,10.1016/j.chemgeo.2004.08.037,The effect of glass composition on the thermodynamics of the Fe 2+ /Fe 3+ equilibrium and the iron diffusivity in Na 2 O/MgO/CaO/Al 2 O 3 /SiO 2 melts
2938,NCMAS,Fe,FEBD,electrochemistry,1573.15,,,,7.71e-08,,84.0163748892496,,0.0,,,10.56701576015797,0.0,5.416609350592419,,,,wt%,100.0,Ruessel2004CG,Ruessel2004CG,Ruessel,2004,CG,213,125.0,composition calculated from mol %,10.1016/j.chemgeo.2004.08.037,The effect of glass composition on the thermodynamics of the Fe 2+ /Fe 3+ equilibrium and the iron diffusivity in Na 2 O/MgO/CaO/Al 2 O 3 /SiO 2 melts
2939,NCMAS,Fe,FEBD,electrochemistry,1573.15,,,,1.35e-07,,75.98446459910187,,8.596227622777114,,,10.1939370557773,0.0,5.225370722343701,,,,wt%,99.99999999999999,Ruessel2004CG,Ruessel2004CG,Ruessel,2004,CG,213,125.0,composition calculated from mol %,10.1016/j.chemgeo.2004.08.037,The effect of glass composition on the thermodynamics of the Fe 2+ /Fe 3+ equilibrium and the iron diffusivity in Na 2 O/MgO/CaO/Al 2 O 3 /SiO 2 melts
2940,NCMAS,Fe,FEBD,electrochemistry,1573.15,,,,1.66e-07,,68.50036213537885,,16.60615876073641,,,9.846303784269919,0.0,5.047175319614805,,,,wt%,99.99999999999999,Ruessel2004CG,Ruessel2004CG,Ruessel,2004,CG,213,125.0,composition calculated from mol %,10.1016/j.chemgeo.2004.08.037,The effect of glass composition on the thermodynamics of the Fe 2+ /Fe 3+ equilibrium and the iron diffusivity in Na 2 O/MgO/CaO/Al 2 O 3 /SiO 2 melts
2941,NCMAS,Fe,FEBD,electrochemistry,1573.15,,,,2.14e-07,,61.50987171293333,,24.08779696328162,,,9.521598575225134,0.0,4.880732748559932,,,,wt%,100.0,Ruessel2004CG,Ruessel2004CG,Ruessel,2004,CG,213,125.0,composition calculated from mol %,10.1016/j.chemgeo.2004.08.037,The effect of glass composition on the thermodynamics of the Fe 2+ /Fe 3+ equilibrium and the iron diffusivity in Na 2 O/MgO/CaO/Al 2 O 3 /SiO 2 melts
2942,NCMAS2,Fe,FEBD,electrochemistry,1573.15,,,,1.86e-07,,54.96571825773216,,31.09173882357569,,,9.217625522223098,0.0,4.724917396469047,,,,wt%,100.0,Ruessel2004CG,Ruessel2004CG,Ruessel,2004,CG,213,125.0,composition calculated from mol %,10.1016/j.chemgeo.2004.08.037,The effect of glass composition on the thermodynamics of the Fe 2+ /Fe 3+ equilibrium and the iron diffusivity in Na 2 O/MgO/CaO/Al 2 O 3 /SiO 2 melts
2943,NCMAS,Fe,FEBD,electrochemistry,1573.15,,,,1.12e-07,,82.45446408262421,,0.0,,,6.913712734412498,0.0,10.63182318296328,,,,wt%,100.0,Ruessel2004CG,Ruessel2004CG,Ruessel,2004,CG,213,125.0,composition calculated from mol %,10.1016/j.chemgeo.2004.08.037,The effect of glass composition on the thermodynamics of the Fe 2+ /Fe 3+ equilibrium and the iron diffusivity in Na 2 O/MgO/CaO/Al 2 O 3 /SiO 2 melts
2944,NCMAS,Fe,FEBD,electrochemistry,1573.15,,,,1.38e-07,,67.31225105403928,,16.31813165216256,,,6.450349084493427,0.0,9.919268209304738,,,,wt%,99.99999999999999,Ruessel2004CG,Ruessel2004CG,Ruessel,2004,CG,213,125.0,composition calculated from mol %,10.1016/j.chemgeo.2004.08.037,The effect of glass composition on the thermodynamics of the Fe 2+ /Fe 3+ equilibrium and the iron diffusivity in Na 2 O/MgO/CaO/Al 2 O 3 /SiO 2 melts
2945,NCMAS,Fe,FEBD,electrochemistry,1573.15,,,,3.31e-07,,60.47759978778918,,23.68355036267394,,,6.241203370410868,0.0,9.597646479126022,,,,wt%,100.0,Ruessel2004CG,Ruessel2004CG,Ruessel,2004,CG,213,125.0,composition calculated from mol %,10.1016/j.chemgeo.2004.08.037,The effect of glass composition on the thermodynamics of the Fe 2+ /Fe 3+ equilibrium and the iron diffusivity in Na 2 O/MgO/CaO/Al 2 O 3 /SiO 2 melts
2946,NCMAS,Fe,FEBD,electrochemistry,1573.15,,,,1.05e-07,,70.99650549202799,,16.06386581391881,,,3.174920522610949,0.0,9.76470817144224,,,,wt%,99.99999999999999,Ruessel2004CG,Ruessel2004CG,Ruessel,2004,CG,213,125.0,composition calculated from mol %,10.1016/j.chemgeo.2004.08.037,The effect of glass composition on the thermodynamics of the Fe 2+ /Fe 3+ equilibrium and the iron diffusivity in Na 2 O/MgO/CaO/Al 2 O 3 /SiO 2 melts
2947,NCMAS,Fe,FEBD,electrochemistry,1573.15,,,,3.31e-07,,63.50948886829985,,16.58057620670492,,,9.83113509883213,0.0,10.0787998261631,,,,wt%,100.0,Ruessel2004CG,Ruessel2004CG,Ruessel,2004,CG,213,125.0,composition calculated from mol %,10.1016/j.chemgeo.2004.08.037,The effect of glass composition on the thermodynamics of the Fe 2+ /Fe 3+ equilibrium and the iron diffusivity in Na 2 O/MgO/CaO/Al 2 O 3 /SiO 2 melts
2948,NCMAS,Fe,FEBD,electrochemistry,1573.15,,,,6.76e-07,,59.58240758966843,,16.85160054282749,,,13.32244505078141,0.0,10.24354681672267,,,,wt%,100.0,Ruessel2004CG,Ruessel2004CG,Ruessel,2004,CG,213,125.0,composition calculated from mol %,10.1016/j.chemgeo.2004.08.037,The effect of glass composition on the thermodynamics of the Fe 2+ /Fe 3+ equilibrium and the iron diffusivity in Na 2 O/MgO/CaO/Al 2 O 3 /SiO 2 melts
2949,NCMAS1,Fe,FEBD,electrochemistry,1573.15,,,,7.08e-07,,52.79034448650031,,24.43191021746902,,,12.87682953440664,0.0,9.900915761624018,,,,wt%,99.99999999999999,Ruessel2004CG,Ruessel2004CG,Ruessel,2004,CG,213,125.0,composition calculated from mol %,10.1016/j.chemgeo.2004.08.037,The effect of glass composition on the thermodynamics of the Fe 2+ /Fe 3+ equilibrium and the iron diffusivity in Na 2 O/MgO/CaO/Al 2 O 3 /SiO 2 melts
2950,NCMAS,Fe,FEBD,electrochemistry,1573.15,,,,3.24e-07,,62.40961005973729,,16.29342818003241,,,6.440584117385974,0.0,14.85637764284433,,,,wt%,100.0,Ruessel2004CG,Ruessel2004CG,Ruessel,2004,CG,213,125.0,composition calculated from mol %,10.1016/j.chemgeo.2004.08.037,The effect of glass composition on the thermodynamics of the Fe 2+ /Fe 3+ equilibrium and the iron diffusivity in Na 2 O/MgO/CaO/Al 2 O 3 /SiO 2 melts
2951,NCMAS,Fe,FEBD,electrochemistry,1573.15,,,,3.55e-07,,57.52179051523218,,16.26879939035861,,,6.430848671299929,0.0,19.77856142310928,,,,wt%,99.99999999999999,Ruessel2004CG,Ruessel2004CG,Ruessel,2004,CG,213,125.0,composition calculated from mol %,10.1016/j.chemgeo.2004.08.037,The effect of glass composition on the thermodynamics of the Fe 2+ /Fe 3+ equilibrium and the iron diffusivity in Na 2 O/MgO/CaO/Al 2 O 3 /SiO 2 melts
3043,Basalt5,Re,Tracer,desorption,1573.15,0.1,,0.0001,7.94328234724281e-12,1.829008352220405e-12,48.1,1.1,15.0,12.2,0.2,8.1,12.2,2.3,0.1,0.1,,wt%,99.3,MacKenzie2006GCA,MacKenzie2006GCA,MacKenzie,2006,GCA,70,5236.0,,10.1016/j.gca.2006.07.032,Experimental constraints on the mobility of Rhenium in silicate liquids
3044,Basalt5,Re,Tracer,desorption,1573.15,0.1,,0.0001,6.309573444801935e-12,1.452832975715203e-12,48.1,1.1,15.0,12.2,0.2,8.1,12.2,2.3,0.1,0.1,,wt%,99.3,MacKenzie2006GCA,MacKenzie2006GCA,MacKenzie,2006,GCA,70,5236.0,,10.1016/j.gca.2006.07.032,Experimental constraints on the mobility of Rhenium in silicate liquids
3045,Basalt5,Re,Tracer,desorption,1573.15,0.1,,0.0001,6.309573444801935e-12,1.452832975715203e-12,48.1,1.1,15.0,12.2,0.2,8.1,12.2,2.3,0.1,0.1,,wt%,99.3,MacKenzie2006GCA,MacKenzie2006GCA,MacKenzie,2006,GCA,70,5236.0,,10.1016/j.gca.2006.07.032,Experimental constraints on the mobility of Rhenium in silicate liquids
