Repository: SatanuG/ad_hoc_information_extraction

## Toward Reliable Ad-hoc Scientific Information Extraction: A Case Study on Two Materials Datasets

Citation: 
```
@article{ghosh2024toward,
  title={Toward Reliable Ad-hoc Scientific Information Extraction: A Case Study on Two Materials Datasets},
  author={Ghosh, Satanu and Brodnik, Neal R and Frey, Carolina and Holgate, Collin and Pollock, Tresa M and Daly, Samantha and Carton, Samuel},
  journal={arXiv preprint arXiv:2406.05348},
  year={2024}
}
```
Paper link: https://arxiv.org/abs/2406.05348

MPEA dataset link: https://doi.org/10.6084/m9.figshare.12804137

Diffusion dataset link: https://tinyurl.com/diffusion-data

File: diffusion/Diffusion_Data_filtered.csv (part 20 of 20)
Entry#,melt,diffusing species,type of diffusion,type of experiment,T(K),P(MPa),PH2O(Mpa),C range(wt%),D(m2/s),1s error,SiO2,TiO2,Al2O3,FeOt,MnO,MgO,CaO,Na2O,K2O,P2O5,H2Ot,Composition unit,dry total,Ref#,Ref# (Repeat but for checking it copied over correctly),author,year,journal,Vol,Page,Comments,doi,title
3046,Basalt5,Re,Tracer,desorption,1573.15,0.1,,0.0001,1e-11,6.907755278982136e-12,48.1,1.1,15.0,12.2,0.2,8.1,12.2,2.3,0.1,0.1,,wt%,99.3,MacKenzie2006GCA,MacKenzie2006GCA,MacKenzie,2006,GCA,70,5236.0,,10.1016/j.gca.2006.07.032,Experimental constraints on the mobility of Rhenium in silicate liquids
3047,Basalt5,Re,Tracer,desorption,1573.15,0.1,,0.0001,5.011872336272694e-12,2.30805250589815e-12,48.1,1.1,15.0,12.2,0.2,8.1,12.2,2.3,0.1,0.1,,wt%,99.3,MacKenzie2006GCA,MacKenzie2006GCA,MacKenzie,2006,GCA,70,5236.0,,10.1016/j.gca.2006.07.032,Experimental constraints on the mobility of Rhenium in silicate liquids
3048,Basalt5,Re,Tracer,desorption,1523.15,0.1,,0.0001,2.511886431509573e-12,1.15676645049759e-12,48.1,1.1,15.0,12.2,0.2,8.1,12.2,2.3,0.1,0.1,,wt%,99.3,MacKenzie2006GCA,MacKenzie2006GCA,MacKenzie,2006,GCA,70,5236.0,,10.1016/j.gca.2006.07.032,Experimental constraints on the mobility of Rhenium in silicate liquids
3049,Basalt5,Re,Tracer,desorption,1523.15,0.1,,0.0001,1.995262314968876e-12,9.188522526120249e-13,48.1,1.1,15.0,12.2,0.2,8.1,12.2,2.3,0.1,0.1,,wt%,99.3,MacKenzie2006GCA,MacKenzie2006GCA,MacKenzie,2006,GCA,70,5236.0,,10.1016/j.gca.2006.07.032,Experimental constraints on the mobility of Rhenium in silicate liquids
3050,Basalt5,Re,Tracer,desorption,1623.15,0.1,,0.0001,1.995262314968878e-11,4.59426126306013e-12,48.1,1.1,15.0,12.2,0.2,8.1,12.2,2.3,0.1,0.1,,wt%,99.3,MacKenzie2006GCA,MacKenzie2006GCA,MacKenzie,2006,GCA,70,5236.0,,10.1016/j.gca.2006.07.032,Experimental constraints on the mobility of Rhenium in silicate liquids
3051,Basalt5,Re,Tracer,desorption,1623.15,0.1,,0.0001,1.584893192461108e-11,7.298702877897383e-12,48.1,1.1,15.0,12.2,0.2,8.1,12.2,2.3,0.1,0.1,,wt%,99.3,MacKenzie2006GCA,MacKenzie2006GCA,MacKenzie,2006,GCA,70,5236.0,,10.1016/j.gca.2006.07.032,Experimental constraints on the mobility of Rhenium in silicate liquids
3052,Basalt5+Cl,Re,Tracer,desorption,1573.15,0.1,,0.0001,3.162277660168371e-11,7.281413400211784e-12,48.0,1.1,14.9,12.1,0.2,8.0,12.2,2.7,0.1,0.1,,wt%,99.4,MacKenzie2006GCA,MacKenzie2006GCA,MacKenzie,2006,GCA,70,5236.0,,10.1016/j.gca.2006.07.032,Experimental constraints on the mobility of Rhenium in silicate liquids
3053,Basalt5+Cl,Re,Tracer,desorption,1573.15,0.1,,0.0001,2.511886431509576e-11,5.783832252487959e-12,48.0,1.1,14.9,12.1,0.2,8.0,12.2,2.7,0.1,0.1,,wt%,99.4,MacKenzie2006GCA,MacKenzie2006GCA,MacKenzie,2006,GCA,70,5236.0,,10.1016/j.gca.2006.07.032,Experimental constraints on the mobility of Rhenium in silicate liquids
3054,Basalt5+Cl,Re,Tracer,desorption,1573.15,0.1,,0.0001,1.995262314968878e-11,4.59426126306013e-12,48.0,1.1,14.9,12.1,0.2,8.0,12.2,2.7,0.1,0.1,,wt%,99.4,MacKenzie2006GCA,MacKenzie2006GCA,MacKenzie,2006,GCA,70,5236.0,,10.1016/j.gca.2006.07.032,Experimental constraints on the mobility of Rhenium in silicate liquids
3055,Basalt5+Cl,Re,Tracer,desorption,1573.15,0.1,,0.0001,3.981071705534958e-11,1.833351272661035e-11,48.0,1.1,14.9,12.1,0.2,8.0,12.2,2.7,0.1,0.1,,wt%,99.4,MacKenzie2006GCA,MacKenzie2006GCA,MacKenzie,2006,GCA,70,5236.0,,10.1016/j.gca.2006.07.032,Experimental constraints on the mobility of Rhenium in silicate liquids
3056,Basalt5,Re,Tracer,desorption,1573.15,0.1,,0.0001,1.584893192461107e-12,3.649351438948688e-13,48.1,1.1,15.0,12.2,0.2,8.1,12.2,2.3,0.1,0.1,,wt%,99.3,MacKenzie2006GCA,MacKenzie2006GCA,MacKenzie,2006,GCA,70,5236.0,,10.1016/j.gca.2006.07.032,Experimental constraints on the mobility of Rhenium in silicate liquids
3057,Basalt5,Re,Tracer,desorption,1573.15,0.1,,0.0001,3.162277660168367e-12,7.281413400211774e-13,48.1,1.1,15.0,12.2,0.2,8.1,12.2,2.3,0.1,0.1,,wt%,99.3,MacKenzie2006GCA,MacKenzie2006GCA,MacKenzie,2006,GCA,70,5236.0,,10.1016/j.gca.2006.07.032,Experimental constraints on the mobility of Rhenium in silicate liquids
3058,Basalt5,Re,Tracer,desorption,1573.15,0.1,,0.0001,1.584893192461107e-12,7.298702877897375e-13,48.1,1.1,15.0,12.2,0.2,8.1,12.2,2.3,0.1,0.1,,wt%,99.3,MacKenzie2006GCA,MacKenzie2006GCA,MacKenzie,2006,GCA,70,5236.0,,10.1016/j.gca.2006.07.032,Experimental constraints on the mobility of Rhenium in silicate liquids
3059,Basalt5,Re,Tracer,desorption,1573.15,0.1,,0.0001,1.584893192461107e-12,7.298702877897375e-13,48.1,1.1,15.0,12.2,0.2,8.1,12.2,2.3,0.1,0.1,,wt%,99.3,MacKenzie2006GCA,MacKenzie2006GCA,MacKenzie,2006,GCA,70,5236.0,,10.1016/j.gca.2006.07.032,Experimental constraints on the mobility of Rhenium in silicate liquids
3060,Basalt5,Re,Tracer,desorption,1573.15,0.1,,0.0001,3.162277660168367e-12,1.456282680042355e-12,48.1,1.1,15.0,12.2,0.2,8.1,12.2,2.3,0.1,0.1,,wt%,99.3,MacKenzie2006GCA,MacKenzie2006GCA,MacKenzie,2006,GCA,70,5236.0,,10.1016/j.gca.2006.07.032,Experimental constraints on the mobility of Rhenium in silicate liquids
3061,Basalt5,Re,Tracer,desorption,1573.15,0.1,,0.0001,5.011872336272694e-12,1.154026252949075e-12,48.1,1.1,15.0,12.2,0.2,8.1,12.2,2.3,0.1,0.1,,wt%,99.3,MacKenzie2006GCA,MacKenzie2006GCA,MacKenzie,2006,GCA,70,5236.0,,10.1016/j.gca.2006.07.032,Experimental constraints on the mobility of Rhenium in silicate liquids
3062,Dacite2,Re,Tracer,desorption,1573.15,0.1,,0.00015,1.995262314968881e-13,9.188522526120272e-14,64.7,0.5,16.6,4.7,0.1,2.6,5.0,3.5,1.7,0.2,,wt%,99.5,MacKenzie2006GCA,MacKenzie2006GCA,MacKenzie,2006,GCA,70,5236.0,,10.1016/j.gca.2006.07.032,Experimental constraints on the mobility of Rhenium in silicate liquids
3063,Dacite2,Re,Tracer,desorption,1573.15,0.1,,0.00015,3.981071705534963e-13,9.16675636330519e-14,64.7,0.5,16.6,4.7,0.1,2.6,5.0,3.5,1.7,0.2,,wt%,99.5,MacKenzie2006GCA,MacKenzie2006GCA,MacKenzie,2006,GCA,70,5236.0,,10.1016/j.gca.2006.07.032,Experimental constraints on the mobility of Rhenium in silicate liquids
3064,Dacite2,Re,Tracer,desorption,1523.15,0.1,,0.00015,3.162277660168375e-13,1.456282680042358e-13,64.7,0.5,16.6,4.7,0.1,2.6,5.0,3.5,1.7,0.2,,wt%,99.5,MacKenzie2006GCA,MacKenzie2006GCA,MacKenzie,2006,GCA,70,5236.0,,10.1016/j.gca.2006.07.032,Experimental constraints on the mobility of Rhenium in silicate liquids
3065,Dacite2,Re,Tracer,desorption,1523.15,0.1,,0.00015,3.981071705534963e-13,9.16675636330519e-14,64.7,0.5,16.6,4.7,0.1,2.6,5.0,3.5,1.7,0.2,,wt%,99.5,MacKenzie2006GCA,MacKenzie2006GCA,MacKenzie,2006,GCA,70,5236.0,,10.1016/j.gca.2006.07.032,Experimental constraints on the mobility of Rhenium in silicate liquids
3066,Dacite2,Re,Tracer,desorption,1623.15,0.1,,0.00015,1.258925411794163e-12,2.89878288638863e-13,64.7,0.5,16.6,4.7,0.1,2.6,5.0,3.5,1.7,0.2,,wt%,99.5,MacKenzie2006GCA,MacKenzie2006GCA,MacKenzie,2006,GCA,70,5236.0,,10.1016/j.gca.2006.07.032,Experimental constraints on the mobility of Rhenium in silicate liquids
3067,Dacite2,Re,Tracer,desorption,1623.15,0.1,,0.00015,1e-12,2.302585092994046e-13,64.7,0.5,16.6,4.7,0.1,2.6,5.0,3.5,1.7,0.2,,wt%,99.5,MacKenzie2006GCA,MacKenzie2006GCA,MacKenzie,2006,GCA,70,5236.0,,10.1016/j.gca.2006.07.032,Experimental constraints on the mobility of Rhenium in silicate liquids
3068,CMAS1,Re,Tracer,desorption,1573.15,0.1,,0.001,2.511886431509573e-12,5.783832252487952e-13,49.1,,15.4,,,10.8,24.6,,,,,wt%,99.9,MacKenzie2006GCA,MacKenzie2006GCA,MacKenzie,2006,GCA,70,5236.0,,10.1016/j.gca.2006.07.032,Experimental constraints on the mobility of Rhenium in silicate liquids
3069,CMAS1,Re,Tracer,desorption,1573.15,0.1,,0.001,3.162277660168367e-12,7.281413400211774e-13,49.1,,15.4,,,10.8,24.6,,,,,wt%,99.9,MacKenzie2006GCA,MacKenzie2006GCA,MacKenzie,2006,GCA,70,5236.0,,10.1016/j.gca.2006.07.032,Experimental constraints on the mobility of Rhenium in silicate liquids
3070,CMAS1,Re,Tracer,desorption,1573.15,0.1,,0.001,3.981071705534953e-12,1.833351272661033e-12,49.1,,15.4,,,10.8,24.6,,,,,wt%,99.9,MacKenzie2006GCA,MacKenzie2006GCA,MacKenzie,2006,GCA,70,5236.0,,10.1016/j.gca.2006.07.032,Experimental constraints on the mobility of Rhenium in silicate liquids
3071,CMAS1,Re,Tracer,desorption,1573.15,0.1,,0.001,3.981071705534953e-12,1.833351272661033e-12,49.1,,15.4,,,10.8,24.6,,,,,wt%,99.9,MacKenzie2006GCA,MacKenzie2006GCA,MacKenzie,2006,GCA,70,5236.0,,10.1016/j.gca.2006.07.032,Experimental constraints on the mobility of Rhenium in silicate liquids
3089,HR7 (HPG8),Th,Tracer,diffusion couple,1673.15,0.1,,0.1,1.81e-15,,79.1,,12.07,,,,,4.6,4.23,,0.02,wt%,100.0,Mungall1997GCA,Mungall1997GCA,Mungall,1997,GCA,61,2237.0,,10.1016/s0016-7037(97)00084-7,"Actinide diffusion in a haplogranitic melt: Effects of temperature, water content, and pressure"
3090,HR7 (HPG8),Th,Tracer,diffusion couple,1873.15,0.1,,0.1,5.09e-14,,79.1,,12.07,,,,,4.6,4.23,,0.02,wt%,100.0,Mungall1997GCA,Mungall1997GCA,Mungall,1997,GCA,61,2237.0,,10.1016/s0016-7037(97)00084-7,"Actinide diffusion in a haplogranitic melt: Effects of temperature, water content, and pressure"
3091,HR7 (HPG8),Th,Tracer,diffusion couple,1873.15,0.1,,0.1,5.1e-14,,79.1,,12.07,,,,,4.6,4.23,,0.02,wt%,100.0,Mungall1997GCA,Mungall1997GCA,Mungall,1997,GCA,61,2237.0,,10.1016/s0016-7037(97)00084-7,"Actinide diffusion in a haplogranitic melt: Effects of temperature, water content, and pressure"
3092,HR7 (HPG8),Th,Tracer,diffusion couple,1473.15,0.1,,0.1,8.79e-17,,79.1,,12.07,,,,,4.6,4.23,,0.02,wt%,100.0,Mungall1997GCA,Mungall1997GCA,Mungall,1997,GCA,61,2237.0,,10.1016/s0016-7037(97)00084-7,"Actinide diffusion in a haplogranitic melt: Effects of temperature, water content, and pressure"
3093,wet HR7 (HPG8),Th,Tracer,diffusion couple,1673.15,1000,,0.1,3.1e-12,,79.1,,12.07,,,,,4.6,4.23,,4.74,wt%,100.0,Mungall1997GCA,Mungall1997GCA,Mungall,1997,GCA,61,2237.0,,10.1016/s0016-7037(97)00084-7,"Actinide diffusion in a haplogranitic melt: Effects of temperature, water content, and pressure"
3094,wet HR7 (HPG8),Th,Tracer,diffusion couple,1473.15,1000,,0.1,2.34e-13,,79.1,,12.07,,,,,4.6,4.23,,4.71,wt%,100.0,Mungall1997GCA,Mungall1997GCA,Mungall,1997,GCA,61,2237.0,,10.1016/s0016-7037(97)00084-7,"Actinide diffusion in a haplogranitic melt: Effects of temperature, water content, and pressure"
3095,wet HR7 (HPG8),Th,Tracer,diffusion couple,1273.15,1000,,0.1,3.86e-14,,79.1,,12.07,,,,,4.6,4.23,,5.05,wt%,100.0,Mungall1997GCA,Mungall1997GCA,Mungall,1997,GCA,61,2237.0,,10.1016/s0016-7037(97)00084-7,"Actinide diffusion in a haplogranitic melt: Effects of temperature, water content, and pressure"
3096,HR7 (HPG8),Th,Tracer,diffusion couple,1673.15,1000,,0.1,2.66e-14,,79.1,,12.07,,,,,4.6,4.23,,0.31,wt%,100.0,Mungall1997GCA,Mungall1997GCA,Mungall,1997,GCA,61,2237.0,,10.1016/s0016-7037(97)00084-7,"Actinide diffusion in a haplogranitic melt: Effects of temperature, water content, and pressure"
3097,wet HR7 (HPG8),Th,Tracer,diffusion couple,1673.15,1000,,0.1,4.4e-13,,79.1,,12.07,,,,,4.6,4.23,,1.75,wt%,100.0,Mungall1997GCA,Mungall1997GCA,Mungall,1997,GCA,61,2237.0,,10.1016/s0016-7037(97)00084-7,"Actinide diffusion in a haplogranitic melt: Effects of temperature, water content, and pressure"
3098,HR7 (HPG8),Th,Tracer,diffusion couple,1673.15,1000,,0.1,5.92e-14,,79.1,,12.07,,,,,4.6,4.23,,0.515,wt%,100.0,Mungall1997GCA,Mungall1997GCA,Mungall,1997,GCA,61,2237.0,,10.1016/s0016-7037(97)00084-7,"Actinide diffusion in a haplogranitic melt: Effects of temperature, water content, and pressure"
3099,wet HR7 (HPG8),Th,Tracer,diffusion couple,1673.15,1000,,0.1,1.47e-13,,79.1,,12.07,,,,,4.6,4.23,,0.735,wt%,100.0,Mungall1997GCA,Mungall1997GCA,Mungall,1997,GCA,61,2237.0,,10.1016/s0016-7037(97)00084-7,"Actinide diffusion in a haplogranitic melt: Effects of temperature, water content, and pressure"
3100,HR7 (HPG8),Th,Tracer,diffusion couple,1673.15,1900,,0.1,1.1e-13,,79.1,,12.07,,,,,4.6,4.23,,0.43,wt%,100.0,Mungall1997GCA,Mungall1997GCA,Mungall,1997,GCA,61,2237.0,,10.1016/s0016-7037(97)00084-7,"Actinide diffusion in a haplogranitic melt: Effects of temperature, water content, and pressure"
3101,HR7 (HPG8),Th,Tracer,diffusion couple,1673.15,3500,,0.1,1.48e-13,,79.1,,12.07,,,,,4.6,4.23,,0.36,wt%,100.0,Mungall1997GCA,Mungall1997GCA,Mungall,1997,GCA,61,2237.0,,10.1016/s0016-7037(97)00084-7,"Actinide diffusion in a haplogranitic melt: Effects of temperature, water content, and pressure"
3102,HR7 (HPG8),Th,Tracer,diffusion couple,1673.15,1000,,0.1,1.07e-14,,79.1,,12.07,,,,,4.6,4.23,,0.02,wt%,100.0,Mungall1997GCA,Mungall1997GCA,Mungall,1997,GCA,61,2237.0,,10.1016/s0016-7037(97)00084-7,"Actinide diffusion in a haplogranitic melt: Effects of temperature, water content, and pressure"
3117,HR7 (HPG8),U,Tracer,diffusion couple,1673.15,0.1,,0.1,6.59e-15,,79.1,,12.07,,,,,4.6,4.23,,0.02,wt%,100.0,Mungall1997GCA,Mungall1997GCA,Mungall,1997,GCA,61,2237.0,,10.1016/s0016-7037(97)00084-7,"Actinide diffusion in a haplogranitic melt: Effects of temperature, water content, and pressure"
3118,HR7 (HPG8),U,Tracer,diffusion couple,1873.15,0.1,,0.1,7.98e-14,,79.1,,12.07,,,,,4.6,4.23,,0.02,wt%,100.0,Mungall1997GCA,Mungall1997GCA,Mungall,1997,GCA,61,2237.0,,10.1016/s0016-7037(97)00084-7,"Actinide diffusion in a haplogranitic melt: Effects of temperature, water content, and pressure"
3119,HR7 (HPG8),U,Tracer,diffusion couple,1873.15,0.1,,0.1,8.61e-14,,79.1,,12.07,,,,,4.6,4.23,,0.02,wt%,100.0,Mungall1997GCA,Mungall1997GCA,Mungall,1997,GCA,61,2237.0,,10.1016/s0016-7037(97)00084-7,"Actinide diffusion in a haplogranitic melt: Effects of temperature, water content, and pressure"
3120,HR7 (HPG8),U,Tracer,diffusion couple,1473.15,0.1,,0.1,1.41e-16,,79.1,,12.07,,,,,4.6,4.23,,0.02,wt%,100.0,Mungall1997GCA,Mungall1997GCA,Mungall,1997,GCA,61,2237.0,,10.1016/s0016-7037(97)00084-7,"Actinide diffusion in a haplogranitic melt: Effects of temperature, water content, and pressure"
3121,wet HR7 (HPG8),U,Tracer,diffusion couple,1673.15,1000,,0.1,3.15e-12,,79.1,,12.07,,,,,4.6,4.23,,4.74,wt%,100.0,Mungall1997GCA,Mungall1997GCA,Mungall,1997,GCA,61,2237.0,,10.1016/s0016-7037(97)00084-7,"Actinide diffusion in a haplogranitic melt: Effects of temperature, water content, and pressure"
3122,wet HR7 (HPG8),U,Tracer,diffusion couple,1473.15,1000,,0.1,2.2e-13,,79.1,,12.07,,,,,4.6,4.23,,4.71,wt%,100.0,Mungall1997GCA,Mungall1997GCA,Mungall,1997,GCA,61,2237.0,,10.1016/s0016-7037(97)00084-7,"Actinide diffusion in a haplogranitic melt: Effects of temperature, water content, and pressure"
3123,wet HR7 (HPG8),U,Tracer,diffusion couple,1273.15,1000,,0.1,5.31e-14,,79.1,,12.07,,,,,4.6,4.23,,5.05,wt%,100.0,Mungall1997GCA,Mungall1997GCA,Mungall,1997,GCA,61,2237.0,,10.1016/s0016-7037(97)00084-7,"Actinide diffusion in a haplogranitic melt: Effects of temperature, water content, and pressure"
3124,HR7 (HPG8),U,Tracer,diffusion couple,1673.15,1000,,0.1,3.99e-14,,79.1,,12.07,,,,,4.6,4.23,,0.31,wt%,100.0,Mungall1997GCA,Mungall1997GCA,Mungall,1997,GCA,61,2237.0,,10.1016/s0016-7037(97)00084-7,"Actinide diffusion in a haplogranitic melt: Effects of temperature, water content, and pressure"
3125,wet HR7 (HPG8),U,Tracer,diffusion couple,1673.15,1000,,0.1,4.66e-13,,79.1,,12.07,,,,,4.6,4.23,,1.75,wt%,100.0,Mungall1997GCA,Mungall1997GCA,Mungall,1997,GCA,61,2237.0,,10.1016/s0016-7037(97)00084-7,"Actinide diffusion in a haplogranitic melt: Effects of temperature, water content, and pressure"
3126,HR7 (HPG8),U,Tracer,diffusion couple,1673.15,1900,,0.1,7.43e-14,,79.1,,12.07,,,,,4.6,4.23,,0.43,wt%,100.0,Mungall1997GCA,Mungall1997GCA,Mungall,1997,GCA,61,2237.0,,10.1016/s0016-7037(97)00084-7,"Actinide diffusion in a haplogranitic melt: Effects of temperature, water content, and pressure"
3127,HR7 (HPG8),U,Tracer,diffusion couple,1673.15,3500,,0.1,1.78e-13,,79.1,,12.07,,,,,4.6,4.23,,0.36,wt%,100.0,Mungall1997GCA,Mungall1997GCA,Mungall,1997,GCA,61,2237.0,,10.1016/s0016-7037(97)00084-7,"Actinide diffusion in a haplogranitic melt: Effects of temperature, water content, and pressure"
3128,HR7 (HPG8),U,Tracer,diffusion couple,1673.15,1000,,0.1,1.87e-14,,79.1,,12.07,,,,,4.6,4.23,,0.02,wt%,100.0,Mungall1997GCA,Mungall1997GCA,Mungall,1997,GCA,61,2237.0,,10.1016/s0016-7037(97)00084-7,"Actinide diffusion in a haplogranitic melt: Effects of temperature, water content, and pressure"
