Repository: SatanuG/ad_hoc_information_extraction

## Toward Reliable Ad-hoc Scientific Information Extraction: A Case Study on Two Materials Datasets

Citation: 
```
@article{ghosh2024toward,
  title={Toward Reliable Ad-hoc Scientific Information Extraction: A Case Study on Two Materials Datasets},
  author={Ghosh, Satanu and Brodnik, Neal R and Frey, Carolina and Holgate, Collin and Pollock, Tresa M and Daly, Samantha and Carton, Samuel},
  journal={arXiv preprint arXiv:2406.05348},
  year={2024}
}
```
Paper link: https://arxiv.org/abs/2406.05348

MPEA dataset link: https://doi.org/10.6084/m9.figshare.12804137

Diffusion dataset link: https://tinyurl.com/diffusion-data

## Instruction

- There are two main directories for Diffusion and MPEA. Each of these directories contain 6 python scripts corresponding to the 6 experimental setup as discussed in the paper.
- Extracted information files can be found inside each of the above mentioned directories.
- analyze_and_create_homework.ipynb was a google colab notebook used to analyze the extracted information, do alignment, and create prepare the data for manual annotation.
- Please refer to README(grobid_usage).md for instructions (my notes) on how to install and run Grobid server and client.
- All pre-requisites for running the code are mentioned in the requirements.txt file.

File: mpea/extracted_info/langchain_0shot_simple/10.1002.adem.200300567.jsonl
[
    {
        "formula": "CuCoNiCrAlFeMoTiVZr",
        "yield_strength": 0.0,
        "grain_size": 0.0,
        "experimental_density": 0.0,
        "hardness": 0.0,
        "test_temperature": 0.0,
        "ultimate_tensile_strength": 0.0,
        "elongation": 0.0,
        "elongation_plastic": 0.0,
        "evidence": "A 10-element equimolar alloy, CuCoNiCrAlFeMoTiVZr, also exhibited a simple ascast microstructure in which three main solid-solution phases were found, including two bcc phases (lattice constants 2.99 and 3.15 ) and an amorphous phase."
    },
    {
        "formula": "CuCoNiCrAl x Fe",
        "yield_strength": 0.0,
        "grain_size": 0.0,
        "experimental_density": 0.0,
        "hardness": 0.0,
        "test_temperature": 0.0,
        "ultimate_tensile_strength": 0.0,
        "elongation": 0.0,
        "elongation_plastic": 0.0,
        "evidence": "The increased tensile Young's modulus of Cu-CoNiCrAl x Fe alloys with x value (114, 145, and 163 GPa for x = 0.5, 0.8, and 1.0, respectively) is a good evidence of the strong binding effect."
    },
    {
        "formula": "CuCoNiCrAl 0.5 Fe",
        "yield_strength": 0.0,
        "grain_size": 0.0,
        "experimental_density": 0.0,
        "hardness": 0.0,
        "test_temperature": 800.0,
        "ultimate_tensile_strength": 0.0,
        "elongation": 0.0,
        "elongation_plastic": 0.0,
        "evidence": "The compressive yield strength of fcc CuCoNiCrAl 0.5 Fe alloy remained the same from room temperature up to 800 C."
    },
    {
        "formula": "CuCoNiCrAlFeTiV",
        "yield_strength": 0.0,
        "grain_size": 0.8,
        "experimental_density": 0.0,
        "hardness": 0.0,
        "test_temperature": 0.0,
        "ultimate_tensile_strength": 0.0,
        "elongation": 0.0,
        "elongation_plastic": 0.0,
        "evidence": "In Figure  5A  the average grain size of the as-splat-quenched CuCoNiCrAlFe-TiV foil is 0.8 lm."
    },
    {
        "formula": "Cu 0.5 CoNiCrAl",
        "yield_strength": 0.0,
        "grain_size": 7.0,
        "experimental_density": 0.0,
        "hardness": 0.0,
        "test_temperature": 0.0,
        "ultimate_tensile_strength": 0.0,
        "elongation": 0.0,
        "elongation_plastic": 0.0,
        "evidence": "In Figure  5B  the average grain size of the as-sputtered Cu 0.5 Co-NiCrAl film shown in Figure  5B  is only 7 nm."
    },
    {
        "formula": "CuCoNiCrAlFeTiV",
        "yield_strength": 0.0,
        "grain_size": 0.8,
        "experimental_density": 0.0,
        "hardness": 0.0,
        "test_temperature": 0.0,
        "ultimate_tensile_strength": 0.0,
        "elongation": 0.0,
        "elongation_plastic": 0.0,
        "evidence": "TEM bright-field images and corresponding SAD patterns of high-entropy alloys: A) as-splat-quenched CuCoNiCrAlFeTiV foil with zone axes [014] and [1 \u00c5 11]; B) as-sputtered Cu 0.5 CoNiCrAl film. Both alloys exhibited a simple solid-solution phase with a bcc crystal structure. The phase grain size in A was 0.8 lm, and the nanophase grain size in B, calculated from dark-field image, was about 7 nm."
    },
    {
        "formula": "Cu0.5CoNiCrAl",
        "yield_strength": 0.0,
        "grain_size": 7.0,
        "experimental_density": 0.0,
        "hardness": 0.0,
        "test_temperature": 0.0,
        "ultimate_tensile_strength": 0.0,
        "elongation": 0.0,
        "elongation_plastic": 0.0,
        "evidence": "TEM bright-field images and corresponding SAD patterns of high-entropy alloys: A) as-splat-quenched CuCoNiCrAlFeTiV foil with zone axes [014] and [1 \u00c5 11]; B) as-sputtered Cu 0.5 CoNiCrAl film. Both alloys exhibited a simple solid-solution phase with a bcc crystal structure. The phase grain size in A was 0.8 lm, and the nanophase grain size in B, calculated from dark-field image, was about 7 nm."
    }
]

File: mpea/extracted_info/langchain_0shot_simple/10.1002.adem.202100765.jsonl
[
    {
        "formula": "WReTaMo",
        "yield_strength": 172.0,
        "grain_size": 0.0,
        "experimental_density": 0.0,
        "hardness": 654.0,
        "test_temperature": 1600.0,
        "ultimate_tensile_strength": 244.0,
        "elongation": 25.0,
        "elongation_plastic": 0.0,
        "evidence": "The WReTaMo RHEA has a bodycentered cubic (BCC) structure with a maximal compressive strength of 1140 MPa and Vickers microhardness of 654 HV at room temperature. The alloy displays a strong resistance to high-temperature softening, showing the high maximal compressive strength of 244 MPa at 1600 C. At 1600 C, the sample shows continuous strengthening without peak stress until the final testing point at strain of 25%."
    },
    {
        "formula": "WReTaMo",
        "yield_strength": 0.0,
        "grain_size": 0.0,
        "experimental_density": 0.0,
        "hardness": 723.0,
        "test_temperature": 2200.0,
        "ultimate_tensile_strength": 0.0,
        "elongation": 0.0,
        "elongation_plastic": 0.0,
        "evidence": "Then, the hardness increases rapidly to a high value of 723 HV as the annealing temperature rises to 2200 C."
    },
    {
        "formula": "WReTaMo",
        "yield_strength": 0.0,
        "grain_size": 0.0,
        "experimental_density": 0.0,
        "hardness": 0.0,
        "test_temperature": 1600.0,
        "ultimate_tensile_strength": 0.0,
        "elongation": 0.0,
        "elongation_plastic": 0.0,
        "evidence": "A promising WReTaMo RHEA with high strength at 1600 C was fabricated by vacuum arc melting. The alloy displayed strong resistance to high-temperature softening, with a high maximal compressive strength of 244 MPa at 1600 C."
    },
    {
        "formula": "WReTaMo",
        "yield_strength": 0.0,
        "grain_size": 0.0,
        "experimental_density": 0.0,
        "hardness": 0.0,
        "test_temperature": 2200.0,
        "ultimate_tensile_strength": 0.0,
        "elongation": 0.0,
        "elongation_plastic": 0.0,
        "evidence": "the WReTaMo RHEA after annealing at 2200 C."
    }
]

File: mpea/extracted_info/langchain_0shot_simple/10.1007.s00339-019-2484-1.jsonl
[
    {
        "formula": "TiZrHf",
        "yield_strength": 0.0,
        "grain_size": 0.0,
        "experimental_density": 0.0,
        "hardness": 0.0,
        "test_temperature": 0.0,
        "ultimate_tensile_strength": 0.0,
        "elongation": 0.0,
        "elongation_plastic": 0.0,
        "evidence": "This study aimed to design and prepare the following four kinds of refractory high-entropy alloys (RHEAs): TiZrHf, TiZrHfSc, TiZrHfY, and TiZrHfScY. All the four RHEAs showed a hexagonal close-packed (HCP)-based structure."
    },
    {
        "formula": "TiZrHfSc",
        "yield_strength": 0.0,
        "grain_size": 0.0,
        "experimental_density": 0.0,
        "hardness": 0.0,
        "test_temperature": 0.0,
        "ultimate_tensile_strength": 0.0,
        "elongation": 0.0,
        "elongation_plastic": 0.0,
        "evidence": "This study aimed to design and prepare the following four kinds of refractory high-entropy alloys (RHEAs): TiZrHf, TiZrHfSc, TiZrHfY, and TiZrHfScY. All the four RHEAs showed a hexagonal close-packed (HCP)-based structure."
    },
    {
        "formula": "TiZrHfY",
        "yield_strength": 0.0,
        "grain_size": 0.0,
        "experimental_density": 0.0,
        "hardness": 0.0,
        "test_temperature": 0.0,
        "ultimate_tensile_strength": 0.0,
        "elongation": 0.0,
        "elongation_plastic": 0.0,
        "evidence": "This study aimed to design and prepare the following four kinds of refractory high-entropy alloys (RHEAs): TiZrHf, TiZrHfSc, TiZrHfY, and TiZrHfScY. All the four RHEAs showed a hexagonal close-packed (HCP)-based structure."
    },
    {
        "formula": "TiZrHfScY",
        "yield_strength": 0.0,
        "grain_size": 0.0,
        "experimental_density": 0.0,
        "hardness": 0.0,
        "test_temperature": 0.0,
        "ultimate_tensile_strength": 0.0,
        "elongation": 0.0,
        "elongation_plastic": 0.0,
        "evidence": "This study aimed to design and prepare the following four kinds of refractory high-entropy alloys (RHEAs): TiZrHf, TiZrHfSc, TiZrHfY, and TiZrHfScY. All the four RHEAs showed a hexagonal close-packed (HCP)-based structure."
    },
    {
        "formula": "TiZrHf",
        "yield_strength": 773.0,
        "grain_size": 0.0,
        "experimental_density": 0.0,
        "hardness": 211.0,
        "test_temperature": 0.0,
        "ultimate_tensile_strength": 1184.0,
        "elongation": 17.0,
        "elongation_plastic": 0.0,
        "evidence": "Table 2 Mechanical properties of TiZrHf, TiZrHfSc, TiZrHfY, and TiZrHfScY alloys Alloy TiZrHf TiZrHfSc TiZrHfY TiZrHfScY Hardness (HV) 211 233 241 256 Yield strength (MPa) 773 1001 554 793 Fracture strength (MPa) 1184 1800 1071 1365 Ductility (%) 17.0 21.9 17.7 15.7"
    },
    {
        "formula": "TiZrHfSc",
        "yield_strength": 1001.0,
        "grain_size": 0.0,
        "experimental_density": 0.0,
        "hardness": 233.0,
        "test_temperature": 0.0,
        "ultimate_tensile_strength": 1800.0,
        "elongation": 21.9,
        "elongation_plastic": 0.0,
        "evidence": "Table 2 Mechanical properties of TiZrHf, TiZrHfSc, TiZrHfY, and TiZrHfScY alloys Alloy TiZrHf TiZrHfSc TiZrHfY TiZrHfScY Hardness (HV) 211 233 241 256 Yield strength (MPa) 773 1001 554 793 Fracture strength (MPa) 1184 1800 1071 1365 Ductility (%) 17.0 21.9 17.7 15.7"
    },
    {
        "formula": "TiZrHfY",
        "yield_strength": 554.0,
        "grain_size": 0.0,
        "experimental_density": 0.0,
        "hardness": 241.0,
        "test_temperature": 0.0,
        "ultimate_tensile_strength": 1071.0,
        "elongation": 17.7,
        "elongation_plastic": 0.0,
        "evidence": "Table 2 Mechanical properties of TiZrHf, TiZrHfSc, TiZrHfY, and TiZrHfScY alloys Alloy TiZrHf TiZrHfSc TiZrHfY TiZrHfScY Hardness (HV) 211 233 241 256 Yield strength (MPa) 773 1001 554 793 Fracture strength (MPa) 1184 1800 1071 1365 Ductility (%) 17.0 21.9 17.7 15.7"
    },
    {
        "formula": "TiZrHfScY",
        "yield_strength": 793.0,
        "grain_size": 0.0,
        "experimental_density": 0.0,
        "hardness": 256.0,
        "test_temperature": 0.0,
        "ultimate_tensile_strength": 1365.0,
        "elongation": 15.7,
        "elongation_plastic": 0.0,
        "evidence": "Table 2 Mechanical properties of TiZrHf, TiZrHfSc, TiZrHfY, and TiZrHfScY alloys Alloy TiZrHf TiZrHfSc TiZrHfY TiZrHfScY Hardness (HV) 211 233 241 256 Yield strength (MPa) 773 1001 554 793 Fracture strength (MPa) 1184 1800 1071 1365 Ductility (%) 17.0 21.9 17.7 15.7"
    }
]

File: mpea/extracted_info/langchain_0shot_simple/10.1007.s11661-018-4646-8.jsonl
[
    {
        "formula": "HfNbTaTiZr",
        "yield_strength": 1438.0,
        "grain_size": 0.0,
        "experimental_density": 0.0,
        "hardness": 0.0,
        "test_temperature": 20.0,
        "ultimate_tensile_strength": 1495.0,
        "elongation": 5.0,
        "elongation_plastic": 0.0,
        "evidence": "The cold-worked material retained a single-phase microstructure and had a room temperature tensile yield stress r 0.2 = 1438 MPa, peak true stress r p = 1495 MPa, and true fracture strain e f = 5 pct."
    },
    {
        "formula": "Not provided",
        "yield_strength": 1438.0,
        "grain_size": 232.0,
        "experimental_density": 0.0,
        "hardness": 0.0,
        "test_temperature": 20.0,
        "ultimate_tensile_strength": 1495.0,
        "elongation": 5.0,
        "elongation_plastic": 0.0,
        "evidence": "In the as-rolled condition, the tensile yield stress r 0.2 was 1438 MPa, and the true peak tensile stress r p was 1495 MPa. The true stress dropped to r f = 1218 MPa after ~4 pct plastic strain before fracture occurred at e f = 5 pct"
    },
    {
        "formula": "Not provided",
        "yield_strength": 1159.0,
        "grain_size": 0.0,
        "experimental_density": 0.0,
        "hardness": 0.0,
        "test_temperature": 20.0,
        "ultimate_tensile_strength": 1174.0,
        "elongation": 7.6,
        "elongation_plastic": 0.0,
        "evidence": "Annealing at 800 \u00b0C for 4 hours resulted in a decrease in r 0.2 to 1159 MPa, r p to 1174 MPa, and r f to 1127 MPa, with no change in the fracture strain"
    },
    {
        "formula": "Not provided",
        "yield_strength": 1112.0,
        "grain_size": 0.0,
        "experimental_density": 0.0,
        "hardness": 0.0,
        "test_temperature": 20.0,
        "ultimate_tensile_strength": 1175.0,
        "elongation": 18.0,
        "elongation_plastic": 0.0,
        "evidence": "After annealing at 1100 \u00b0C for 0.5, 1, or 2 hours, the sheet samples had almost the same strength values, r 0.2 = 1112 \u00b1 20 MPa and r p = 1175 \u00b1 20 MPa, and showed slight strain hardening during testing"
    },
    {
        "formula": "HfNbTaTiZr",
        "yield_strength": 0.0,
        "grain_size": 0.0,
        "experimental_density": 0.0,
        "hardness": 0.0,
        "test_temperature": 800.0,
        "ultimate_tensile_strength": 0.0,
        "elongation": 0.0,
        "elongation_plastic": 0.0,
        "evidence": "The results of this work show that two types of microstructures which are kinetically stable at room temperature can be produced in the HfNbTaTiZr alloy. The first comprises a single-phase BCC crystal structure formed during annealing above ~1000 \u00b0C, which does not undergo a phase transformation during slow cooling after annealing. This single-phase structure is retained even after severe room-temperature deformation. The second type of microstructure consists of a BCC1 matrix rich in Hf and Zr with globular, submicron-size BCC2 precipitates rich in Nb and Ta, which are present after annealing at 800 \u00b0C. Both microstructures have high tensile strength, reasonable ductility, and ductile type of fracture."
    },
    {
        "formula": "HfNbTaTiZr",
        "yield_strength": 0.0,
        "grain_size": 0.0,
        "experimental_density": 9.94,
        "hardness": 0.0,
        "test_temperature": 1473.0,
        "ultimate_tensile_strength": 0.0,
        "elongation": 0.0,
        "elongation_plastic": 0.0,
        "evidence": "Applying the experimental values E = 100 GPa, q = 9.94 g/cm  3  , and a = 0.340 nm gives v D = 7.28 10 12 s \u00c01 . Using the experimentally determined values of K o2 , b, and v D , the product N gb c gb = 62.1 J/m 2 was estimated from Eq. [6] for T = 1473 K"
    },
    {
        "formula": "HfNbTaTiZr",
        "yield_strength": 1438.0,
        "grain_size": 0.0,
        "experimental_density": 0.0,
        "hardness": 0.0,
        "test_temperature": 0.0,
        "ultimate_tensile_strength": 1495.0,
        "elongation": 5.0,
        "elongation_plastic": 0.0,
        "evidence": "The cold-worked HfNbTaTiZr sheet showed a high yield stress, r 0.2 = 1438 MPa, peak stress, r p = 1495 MPa, and a reasonable value of true fracture strain (5.0 pct)."
    },
    {
        "formula": "NbTaHfTiZr",
        "yield_strength": 1438.0,
        "grain_size": 0.0,
        "experimental_density": 0.0,
        "hardness": 0.0,
        "test_temperature": 0.0,
        "ultimate_tensile_strength": 1495.0,
        "elongation": 5.0,
        "elongation_plastic": 0.0,
        "evidence": "A single-phase BCC NbTaHfTiZr refractory high entropy alloy was cold worked to a total reduction of 89 pct (effective true strain = 2.55) using upset forging (54.5 pct thickness reduction, true strain = \u00c0 0.91) followed by rolling (75.8 pct thickness reduction, true strain = \u00c0 1.64). The cold-worked alloy retained its single-phase structure and had room temperature yield stress r 0.2 = 1438 MPa, peak stress r p = 1495 MPa, and fracture strain e f = 5 pct."
    },
    {
        "formula": "HfNbTaTiZr",
        "yield_strength": 1438.0,
        "grain_size": 24.4,
        "experimental_density": 0.0,
        "hardness": 0.0,
        "test_temperature": 0.0,
        "ultimate_tensile_strength": 1495.0,
        "elongation": 5.0,
        "elongation_plastic": 0.0,
        "evidence": "Table IV . IV Tensile Properties (Young's Modulus, E, True Yield Strength, r 0.2 , True Peak Stress, r p , Fracture Stress, r f , and True Fracture Strain, e f ) of As-Rolled and Rolled-and-Annealed Sheet Samples of HfNbTaTiZr Condition E (GPa) r 0.2 (MPa) r p (MPa) r f (MPa) e f (pct) As-rolled 91.5 1438 1495 1218 5.0"
    },
    {
        "formula": "HfNbTaTiZr",
        "yield_strength": 1159.0,
        "grain_size": 0.0,
        "experimental_density": 0.0,
        "hardness": 0.0,
        "test_temperature": 800.0,
        "ultimate_tensile_strength": 1174.0,
        "elongation": 4.7,
        "elongation_plastic": 0.0,
        "evidence": "Table IV . IV Tensile Properties (Young's Modulus, E, True Yield Strength, r 0.2 , True Peak Stress, r p , Fracture Stress, r f , and True Fracture Strain, e f ) of As-Rolled and Rolled-and-Annealed Sheet Samples of HfNbTaTiZr Condition E (GPa) r 0.2 (MPa) r p (MPa) r f (MPa) e f (pct) 800 \u00b0C, 4 h 99.2 1159 1174 1127 4.7"
    },
    {
        "formula": "HfNbTaTiZr",
        "yield_strength": 1134.0,
        "grain_size": 0.0,
        "experimental_density": 0.0,
        "hardness": 0.0,
        "test_temperature": 800.0,
        "ultimate_tensile_strength": 1165.0,
        "elongation": 7.6,
        "elongation_plastic": 0.0,
        "evidence": "Table IV . IV Tensile Properties (Young's Modulus, E, True Yield Strength, r 0.2 , True Peak Stress, r p , Fracture Stress, r f , and True Fracture Strain, e f ) of As-Rolled and Rolled-and-Annealed Sheet Samples of HfNbTaTiZr Condition E (GPa) r 0.2 (MPa) r p (MPa) r f (MPa) e f (pct) 800 \u00b0C, 16 h 109.1 1134 1165 1134 7.6"
    },
    {
        "formula": "HfNbTaTiZr",
        "yield_strength": 1094.0,
        "grain_size": 0.0,
        "experimental_density": 0.0,
        "hardness": 0.0,
        "test_temperature": 800.0,
        "ultimate_tensile_strength": 1110.0,
        "elongation": 6.0,
        "elongation_plastic": 0.0,
        "evidence": "Table IV . IV Tensile Properties (Young's Modulus, E, True Yield Strength, r 0.2 , True Peak Stress, r p , Fracture Stress, r f , and True Fracture Strain, e f ) of As-Rolled and Rolled-and-Annealed Sheet Samples of HfNbTaTiZr Condition E (GPa) r 0.2 (MPa) r p (MPa) r f (MPa) e f (pct) 800 \u00b0C, 64 h 105.3 1094 1110 1066 6.0"
    },
    {
        "formula": "HfNbTaTiZr",
        "yield_strength": 1071.0,
        "grain_size": 0.0,
        "experimental_density": 0.0,
        "hardness": 0.0,
        "test_temperature": 800.0,
        "ultimate_tensile_strength": 1074.0,
        "elongation": 4.6,
        "elongation_plastic": 0.0,
        "evidence": "Table IV . IV Tensile Properties (Young's Modulus, E, True Yield Strength, r 0.2 , True Peak Stress, r p , Fracture Stress, r f , and True Fracture Strain, e f ) of As-Rolled and Rolled-and-Annealed Sheet Samples of HfNbTaTiZr Condition E (GPa) r 0.2 (MPa) r p (MPa) r f (MPa) e f (pct) 800 \u00b0C, 256 h 91.6 1071 1074 964 4.6"
    },
    {
        "formula": "HfNbTaTiZr",
        "yield_strength": 1107.0,
        "grain_size": 0.0,
        "experimental_density": 0.0,
        "hardness": 0.0,
        "test_temperature": 1100.0,
        "ultimate_tensile_strength": 1159.0,
        "elongation": 13.9,
        "elongation_plastic": 0.0,
        "evidence": "Table IV . IV Tensile Properties (Young's Modulus, E, True Yield Strength, r 0.2 , True Peak Stress, r p , Fracture Stress, r f , and True Fracture Strain, e f ) of As-Rolled and Rolled-and-Annealed Sheet Samples of HfNbTaTiZr Condition E (GPa) r 0.2 (MPa) r p (MPa) r f (MPa) e f (pct) 1100 \u00b0C, 0.5 h 92.6 1107 1159 977 13.9"
    },
    {
        "formula": "HfNbTaTiZr",
        "yield_strength": 1115.0,
        "grain_size": 0.0,
        "experimental_density": 0.0,
        "hardness": 0.0,
        "test_temperature": 1100.0,
        "ultimate_tensile_strength": 1195.0,
        "elongation": 18.5,
        "elongation_plastic": 0.0,
        "evidence": "Table IV . IV Tensile Properties (Young's Modulus, E, True Yield Strength, r 0.2 , True Peak Stress, r p , Fracture Stress, r f , and True Fracture Strain, e f ) of As-Rolled and Rolled-and-Annealed Sheet Samples of HfNbTaTiZr Condition E (GPa) r 0.2 (MPa) r p (MPa) r f (MPa) e f (pct) 1100 \u00b0C, 1 h 92.6 1115 1195 830 18.5"
    },
    {
        "formula": "HfNbTaTiZr",
        "yield_strength": 1114.0,
        "grain_size": 0.0,
        "experimental_density": 0.0,
        "hardness": 0.0,
        "test_temperature": 1100.0,
        "ultimate_tensile_strength": 1168.0,
        "elongation": 12.2,
        "elongation_plastic": 0.0,
        "evidence": "Table IV . IV Tensile Properties (Young's Modulus, E, True Yield Strength, r 0.2 , True Peak Stress, r p , Fracture Stress, r f , and True Fracture Strain, e f ) of As-Rolled and Rolled-and-Annealed Sheet Samples of HfNbTaTiZr Condition E (GPa) r 0.2 (MPa) r p (MPa) r f (MPa) e f (pct) 1100 \u00b0C, 2 h 101.3 1114 1168 935 12.2"
    },
    {
        "formula": "HfNbTaTiZr",
        "yield_strength": 1438.0,
        "grain_size": 0.0,
        "experimental_density": 0.0,
        "hardness": 0.0,
        "test_temperature": 800.0,
        "ultimate_tensile_strength": 1495.0,
        "elongation": 0.05,
        "elongation_plastic": 0.0,
        "evidence": "As-rolled 1438 1495 1218 0.050"
    },
    {
        "formula": "HfNbTaTiZr",
        "yield_strength": 1159.0,
        "grain_size": 0.0,
        "experimental_density": 0.0,
        "hardness": 0.0,
        "test_temperature": 800.0,
        "ultimate_tensile_strength": 1174.0,
        "elongation": 0.047,
        "elongation_plastic": 0.0,
        "evidence": "800 \u00b0C, 4 h 1159 1174 1127 0.047"
    },
    {
        "formula": "HfNbTaTiZr",
        "yield_strength": 1134.0,
        "grain_size": 0.0,
        "experimental_density": 0.0,
        "hardness": 0.0,
        "test_temperature": 800.0,
        "ultimate_tensile_strength": 1165.0,
        "elongation": 0.076,
        "elongation_plastic": 0.0,
        "evidence": "800 \u00b0C, 16 h 1134 1165 1134 0.076"
    },
    {
        "formula": "HfNbTaTiZr",
        "yield_strength": 1094.0,
        "grain_size": 0.0,
        "experimental_density": 0.0,
        "hardness": 0.0,
        "test_temperature": 800.0,
        "ultimate_tensile_strength": 1110.0,
        "elongation": 0.06,
        "elongation_plastic": 0.0,
        "evidence": "800 \u00b0C, 64 h 1094 1110 1066 0.06"
    },
    {
        "formula": "HfNbTaTiZr",
        "yield_strength": 1071.0,
        "grain_size": 0.0,
        "experimental_density": 0.0,
        "hardness": 0.0,
        "test_temperature": 800.0,
        "ultimate_tensile_strength": 1074.0,
        "elongation": 0.046,
        "elongation_plastic": 0.0,
        "evidence": "800 \u00b0C, 256 h 1071 1074 964 0.046"
    },
    {
        "formula": "HfNbTaTiZr",
        "yield_strength": 1107.0,
        "grain_size": 0.0,
        "experimental_density": 0.0,
        "hardness": 0.0,
        "test_temperature": 1100.0,
        "ultimate_tensile_strength": 1159.0,
        "elongation": 0.139,
        "elongation_plastic": 0.0,
        "evidence": "1100 \u00b0C, 0.5 h 1107 1159 977 0.139"
    },
    {
        "formula": "HfNbTaTiZr",
        "yield_strength": 1115.0,
        "grain_size": 0.0,
        "experimental_density": 0.0,
        "hardness": 0.0,
        "test_temperature": 1100.0,
        "ultimate_tensile_strength": 1195.0,
        "elongation": 0.185,
        "elongation_plastic": 0.0,
        "evidence": "1100 \u00b0C, 1.0 h 1115 1195 830 0.185"
    },
    {
        "formula": "HfNbTaTiZr",
        "yield_strength": 1114.0,
        "grain_size": 0.0,
        "experimental_density": 0.0,
        "hardness": 0.0,
        "test_temperature": 1100.0,
        "ultimate_tensile_strength": 1168.0,
        "elongation": 0.122,
        "elongation_plastic": 0.0,
        "evidence": "1100 \u00b0C, 2.0 h 1114 1168 935 0.122"
    }
]

File: mpea/extracted_info/langchain_0shot_simple/10.1007.s11837-012-0366-5.jsonl
[
    {
        "formula": "AlCoCrFeNi",
        "yield_strength": 1450.0,
        "grain_size": 0.0,
        "experimental_density": 0.0,
        "hardness": 0.0,
        "test_temperature": 298.0,
        "ultimate_tensile_strength": 2960.0,
        "elongation": 15.3,
        "elongation_plastic": 0.0,
        "evidence": "The yielding strengths, fracture strengths, and fracture strains at 298 K are 1,450 MPa, 2,960 MPa, 15.3%, respectively"
    },
    {
        "formula": "AlCoCrFeNi",
        "yield_strength": 1880.0,
        "grain_size": 0.0,
        "experimental_density": 0.0,
        "hardness": 0.0,
        "test_temperature": 77.0,
        "ultimate_tensile_strength": 3550.0,
        "elongation": 14.3,
        "elongation_plastic": 0.0,
        "evidence": "while the yielding strengths, fracture strengths, and fracture strains at 77 K are 1,880 MPa, 3,550 MPa, 14.3%, respectively."
    },
    {
        "formula": "TiZrNbMoVx",
        "yield_strength": 0.0,
        "grain_size": 0.0,
        "experimental_density": 0.0,
        "hardness": 0.0,
        "test_temperature": 0.0,
        "ultimate_tensile_strength": 0.0,
        "elongation": 0.0,
        "elongation_plastic": 0.0,
        "evidence": "Fig. 3. (a) Engineering stress-strain curves of TiZrNbMoV x (x = 0, 0.25, 0.5, 0.75, 1, 1.5, 2, and 3) alloys tested at a strain rate of 2 9 10 \u00c04 /s with a diameter of 5 mm. (b) The plastic strain (e p ), fracture strength (r max ) and yield strength (r 0.2 ) of TiZrNbMoV x alloys."
    },
    {
        "formula": "CoCrFeNiAlNb x",
        "yield_strength": 0.0,
        "grain_size": 0.0,
        "experimental_density": 0.0,
        "hardness": 0.0,
        "test_temperature": 0.0,
        "ultimate_tensile_strength": 0.0,
        "elongation": 0.0,
        "elongation_plastic": 0.0,
        "evidence": "Fig. 5. SEM back-scatter electron images of the CoCrFeNiAlNb x alloys, 24 x = 0.1, 0.25, 0.5, and 0.75 corresponding to (a), (b), (c), and (d), respectively (DR: dendrite, ID: interdendrite, A: primary phase, B: eutectic structure)."
    },
    {
        "formula": "AlCoCrFeNi",
        "yield_strength": 0.0,
        "grain_size": 0.0,
        "experimental_density": 0.0,
        "hardness": 0.0,
        "test_temperature": 0.0,
        "ultimate_tensile_strength": 0.0,
        "elongation": 0.0,
        "elongation_plastic": 0.0,
        "evidence": "Fig. 10. The compressive true stress-strain curves of the AlCoCrFeNi HEA at (a) 298 K and (b) K. 27"
    },
    {
        "formula": "CoCrFeNiAlNb",
        "yield_strength": 0.0,
        "grain_size": 0.0,
        "experimental_density": 0.0,
        "hardness": 0.0,
        "test_temperature": 1773.0,
        "ultimate_tensile_strength": 0.0,
        "elongation": 0.0,
        "elongation_plastic": 0.0,
        "evidence": "(Published onlineJuly 10, 2012) Alloy Design and Properties Optimization of High-Entropy Alloys"
    }
]

File: mpea/extracted_info/langchain_0shot_simple/10.1007.s11837-019-03432-9.jsonl
[
    {
        "formula": "WMoNbCrTi",
        "yield_strength": 0.0,
        "grain_size": 0.0,
        "experimental_density": 0.0,
        "hardness": 10.4,
        "test_temperature": 0.0,
        "ultimate_tensile_strength": 0.0,
        "elongation": 0.0,
        "elongation_plastic": 0.0,
        "evidence": "The WMoNbCrTi HEA prepared from 30 h milling powder shows the highest hardness value of 10.40 GPa."
    },
    {
        "formula": "WMoNbCrTi",
        "yield_strength": 2492.0,
        "grain_size": 0.0,
        "experimental_density": 0.0,
        "hardness": 10.4,
        "test_temperature": 0.0,
        "ultimate_tensile_strength": 0.0,
        "elongation": 0.0,
        "elongation_plastic": 0.0,
        "evidence": "The yield strength and fracture strength of the 5-HEAs reached the values of 2492 MPa and 2765 MPa, and the corresponding compressive strains were 5.6% and 9.8%, respectively, which are remarkably superior to the refractory HEAs fabricated by the vacuum arc melting.  11  The highest compressive strength of the HEA is attributed to the 5 h milling powder having softer and irregular particles, which are easy to contact and deform during the SPS process. As the milling time increased from 5 h to 40 h, the hardness of the HEAs first increased and then decreased, and it reached the maximum value of 10.40 GPa in the  30-HEAs."
    },
    {
        "formula": "WMoNbCrTi",
        "yield_strength": 2492.0,
        "grain_size": 0.0,
        "experimental_density": 0.0,
        "hardness": 10.4,
        "test_temperature": 0.0,
        "ultimate_tensile_strength": 2765.0,
        "elongation": 9.8,
        "elongation_plastic": 0.0,
        "evidence": "The WMoNbCrTi HEA, sintered from the 5 h milling powder, exhibits the highest fracture toughness (7.16 MPa m 1/2 ), yield strength (2492 MPa), fracture strength (2765 MPa) and fracture strain (9.8%), respectively."
    }
]

File: mpea/extracted_info/langchain_0shot_simple/10.1007.s11837-020-04557-y.jsonl
[
    {
        "formula": "CrHfNbTaTi",
        "yield_strength": 1258.0,
        "grain_size": 0.0,
        "experimental_density": 0.0,
        "hardness": 0.0,
        "test_temperature": 0.0,
        "ultimate_tensile_strength": 0.0,
        "elongation": 24.3,
        "elongation_plastic": 0.0,
        "evidence": "The yield strength of the alloy significantly increases from 926 MPa to 1258 MPa and 1366 MPa in the as-cast and as-homogenized state, respectively, while promising ductility of $ 24.3% elongation is retained in the as-cast state."
    },
    {
        "formula": "CrHfNbTaTi",
        "yield_strength": 1258.0,
        "grain_size": 0.0,
        "experimental_density": 0.0,
        "hardness": 0.0,
        "test_temperature": 0.0,
        "ultimate_tensile_strength": 2061.0,
        "elongation": 24.3,
        "elongation_plastic": 0.0,
        "evidence": "The yield strength, r 0:2 , is 1258 AE 15 MPa for the as-cast CrHfNbTaTi specimen but increases slightly to 1366 AE 15 MPa after homogenized annealing, being almost 1.5 times that (926 MPa) of HfNbTaTiZr. After yielding, the as-cast CrHfNbTaTi alloy showed an obviously continuous strengthening stage until the occurrence of fracture at the maximum value of 2061 MPa, while the ashomogenized alloy reached just 1775 MPa before fracture. Meanwhile, it is also worth noting that the ultimate strain of the studied alloy decreased greatly from 24.3% in the as-cast state to 12.9% in the"
    },
    {
        "formula": "CrHfNbTaTi",
        "yield_strength": 1366.0,
        "grain_size": 0.0,
        "experimental_density": 0.0,
        "hardness": 0.0,
        "test_temperature": 0.0,
        "ultimate_tensile_strength": 0.0,
        "elongation": 24.3,
        "elongation_plastic": 0.0,
        "evidence": "The yield strength increased from 926 MPa to 1258 and 1366 MPa as-cast and as-homogenized CrHfNbTaTi, while a superior ultimate strain of 24.3% was retained for the as-cast alloy."
    }
]

File: mpea/extracted_info/langchain_0shot_simple/10.1007.s12598-019-01310-6.jsonl
[
    {
        "formula": "NbZrTi",
        "yield_strength": 0.0,
        "grain_size": 300.0,
        "experimental_density": 0.0,
        "hardness": 372.0,
        "test_temperature": 293.0,
        "ultimate_tensile_strength": 0.0,
        "elongation": 0.0,
        "elongation_plastic": 0.0,
        "evidence": "The microhardness of the as-cast NbZrTi alloy is HV 372. At room temperature, both alloys do not break during the compressive tests and exhibit excellent plastic properties, which are seldom found for bcc-typed high-entropy alloys. For the NbZrTi alloy, the grains have the size of 300 lm."
    },
    {
        "formula": "NbHfZrTi",
        "yield_strength": 0.0,
        "grain_size": 50.0,
        "experimental_density": 0.0,
        "hardness": 351.0,
        "test_temperature": 293.0,
        "ultimate_tensile_strength": 0.0,
        "elongation": 0.0,
        "elongation_plastic": 0.0,
        "evidence": "The microhardness of the as-cast NbHfZrTi alloy is HV 351. At room temperature, both alloys do not break during the compressive tests and exhibit excellent plastic properties, which are seldom found for bcc-typed high-entropy alloys. For the NbHfZrTi alloy, the grain size is about 50 lm."
    },
    {
        "formula": "NbZrTi",
        "yield_strength": 0.0,
        "grain_size": 0.0,
        "experimental_density": 0.0,
        "hardness": 0.0,
        "test_temperature": 0.0,
        "ultimate_tensile_strength": 0.0,
        "elongation": 0.0,
        "elongation_plastic": 0.0,
        "evidence": "Microstructure and mechanical properties of NbZrTi and NbHfZrTi alloys"
    },
    {
        "formula": "NbHfZrTi",
        "yield_strength": 0.0,
        "grain_size": 0.0,
        "experimental_density": 0.0,
        "hardness": 0.0,
        "test_temperature": 0.0,
        "ultimate_tensile_strength": 0.0,
        "elongation": 0.0,
        "elongation_plastic": 0.0,
        "evidence": "Microstructure and mechanical properties of NbHfZrTi and NbHfZrTi alloys"
    }
]

File: mpea/extracted_info/langchain_0shot_simple/10.1007.s40195-019-00921-3.jsonl
[
    {
        "formula": "Ti2ZrHf0.5VNbx",
        "yield_strength": 1160.0,
        "grain_size": 0.0,
        "experimental_density": 6.47,
        "hardness": 338.0,
        "test_temperature": 293.0,
        "ultimate_tensile_strength": 0.0,
        "elongation": 0.0,
        "elongation_plastic": 0.0,
        "evidence": "With the increase in Nb content, the yield strength slightly decreased from 1160 to 980 MPa and the hardness dropped from 338 to 310 HV. Moreover, the alloys exhibited low density from 6.47 to 6.84 g/cm 3"
    },
    {
        "formula": "Ti2ZrHf0.5VNbx",
        "yield_strength": 405.0,
        "grain_size": 0.0,
        "experimental_density": 0.0,
        "hardness": 0.0,
        "test_temperature": 873.0,
        "ultimate_tensile_strength": 0.0,
        "elongation": 0.0,
        "elongation_plastic": 0.0,
        "evidence": "The yield strength of the alloys increased from 405 to 859 MPa... with the addition of Nb element at 873 K"
    },
    {
        "formula": "Ti2ZrHf0.5VNbx",
        "yield_strength": 85.0,
        "grain_size": 0.0,
        "experimental_density": 0.0,
        "hardness": 0.0,
        "test_temperature": 1073.0,
        "ultimate_tensile_strength": 0.0,
        "elongation": 0.0,
        "elongation_plastic": 0.0,
        "evidence": "The yield strength of the alloys increased from 85 to 195 MPa with the addition of Nb element at 1073 K"
    },
    {
        "formula": "Ti2ZrHf0.5VNbx",
        "yield_strength": 1160.0,
        "grain_size": 0.0,
        "experimental_density": 0.0,
        "hardness": 338.0,
        "test_temperature": 298.0,
        "ultimate_tensile_strength": 0.0,
        "elongation": 0.0,
        "elongation_plastic": 0.0,
        "evidence": "At RT, all the Ti 2 ZrHf 0.5 VNb x alloys exhibit excellent compressive plasticity of over 50%, the yield strength has slight decrease from 1160 to 980 MPa with the increase in Nb content due to the reduction of lattice distortion. The Ti 2 ZrHf 0.5 VNb x alloys also possess low density less than 6.84 g/cm 3 and high specific yield strength (179 kPa m 3 /kg) which are greater than most of RHEAs, and even HEAs."
    },
    {
        "formula": "Ti2ZrHf0.5VNb1",
        "yield_strength": 850.0,
        "grain_size": 0.0,
        "experimental_density": 6.84,
        "hardness": 310.4,
        "test_temperature": 873.0,
        "ultimate_tensile_strength": 0.0,
        "elongation": 0.0,
        "elongation_plastic": 0.0,
        "evidence": "The addition of Nb element into the Ti 2 ZrHf 0.5 V alloy significantly improves the high-temperature strength and soften resistance. Thereinto, the Nb 1 alloy can remain a high yield strength ~ 850 MPa at 873 K, and it only reduced by 12.3% compared with that at RT."
    }
]

File: mpea/extracted_info/langchain_0shot_simple/10.1007.s40195-019-00935-x.jsonl
[
    {
        "formula": "MoNbFeCrV",
        "yield_strength": 0.0,
        "grain_size": 0.0,
        "experimental_density": 0.0,
        "hardness": 0.0,
        "test_temperature": 0.0,
        "ultimate_tensile_strength": 0.0,
        "elongation": 0.0,
        "elongation_plastic": 0.0,
        "evidence": "All the three HEAs show high hardness, high yield strength but limited plasticity."
    },
    {
        "formula": "MoNbFeCrTi",
        "yield_strength": 0.0,
        "grain_size": 0.0,
        "experimental_density": 0.0,
        "hardness": 0.0,
        "test_temperature": 0.0,
        "ultimate_tensile_strength": 0.0,
        "elongation": 0.0,
        "elongation_plastic": 0.0,
        "evidence": "All the three HEAs show high hardness, high yield strength but limited plasticity."
    },
    {
        "formula": "MoNbFeVTi",
        "yield_strength": 0.0,
        "grain_size": 0.0,
        "experimental_density": 0.0,
        "hardness": 0.0,
        "test_temperature": 0.0,
        "ultimate_tensile_strength": 0.0,
        "elongation": 0.0,
        "elongation_plastic": 0.0,
        "evidence": "All the three HEAs show high hardness, high yield strength but limited plasticity."
    },
    {
        "formula": "MoNbFeCrV",
        "yield_strength": 0.0,
        "grain_size": 0.0,
        "experimental_density": 0.0,
        "hardness": 0.0,
        "test_temperature": 0.0,
        "ultimate_tensile_strength": 0.0,
        "elongation": 0.0,
        "elongation_plastic": 0.0,
        "evidence": "Crystal Structure XRD patterns of the MoNbFeCrV, MoNbFeCrTi, and MoNbFeVTi HEAs are shown in Fig.  1a-c , respectively. The diffraction peaks of the MoNbFeCrV alloy are indexed as belonging to two different phases. One is a disordered BCC (A2) phase with the lattice parameter a = 307.66 pm. Another is an ordered Laves (C15) phase with an FCC crystal structure and the lattice parameter a = 654.64 pm."
    },
    {
        "formula": "MoNbFeCrTi",
        "yield_strength": 0.0,
        "grain_size": 0.0,
        "experimental_density": 0.0,
        "hardness": 0.0,
        "test_temperature": 0.0,
        "ultimate_tensile_strength": 0.0,
        "elongation": 0.0,
        "elongation_plastic": 0.0,
        "evidence": "For the MoNbFeCrTi alloy, one BCC phase with the lattice parameter a = 314.49 pm and another ordered Laves (C15) phase with the lattice parameter a = 696.06 pm are observed."
    },
    {
        "formula": "MoNbFeVTi",
        "yield_strength": 0.0,
        "grain_size": 0.0,
        "experimental_density": 0.0,
        "hardness": 0.0,
        "test_temperature": 0.0,
        "ultimate_tensile_strength": 0.0,
        "elongation": 0.0,
        "elongation_plastic": 0.0,
        "evidence": "It is noted that an ordered BCC (B2) phase instead of an ordered Laves phase is identified in the MoNbFeVTi alloy. Also, another BCC phase is identified. The lattice parameter for the BCC phase and the B2 phase is a = 315.43 pm and a = 284.74 pm, respectively."
    },
    {
        "formula": "MoNbFeVTi",
        "yield_strength": 0.0,
        "grain_size": 0.0,
        "experimental_density": 0.0,
        "hardness": 0.0,
        "test_temperature": 0.0,
        "ultimate_tensile_strength": 0.0,
        "elongation": 0.0,
        "elongation_plastic": 0.0,
        "evidence": "The MoNbFeVTi alloy consists of three distinct phases with the chemical composition given in Table  4 . This alloy also exhibits a dendritic microstructure. Elemental mappings, as shown in Fig.  6d-h , indicate that the bright dendrites are enriched with Mo and Nb, but depleted of Fe, V, and Ti. The gray phase in the interdendritic regions is rich in Fe, V, and Ti. Then it is seen that the minor dark phase (denoted as Ti-rich phase in Fig.  6b ) is heavily enriched with Fe and Ti. The volume fractions of the dominant bright dendrites, the (Fe, V, Ti)-rich gray phase, and the minority dark (Fe, Ti)-rich phase are about 60.6%, 38.1%, and 1.3%, respectively. It is noted that two phases are identified through the XRD pattern of the MoNbFeVTi alloy (Fig.  1c ), and the lattice parameter of the BCC phase is calculated to be 315.43 pm which is close to the lattice parameter of Mo (314.70 pm)  [44] , whereas the lattice parameter of the B2 phase is 284.74 pm that is close to the lattice parameter of Fe (288.65 pm)  [44] . Moreover, chemical compositions as shown in Table  4  show that the bright dendrite is enriched with Mo and Nb, while the gray phase is densely rich in Fe. Furthermore, both the calculated equilibrium phase diagram (Fig.  7a ) and the NE solidification simulation (Fig.  7b ) results demonstrate that the dominant phases formed in the MoNbFeVTi alloy are the A2 and B2 phase. The equilibrium phase diagram predicts that the A2 phase starts to form at 1966 \u00b0C and the B2 phase forms at T \u2264 1194 \u00b0C, as indicated in Fig.  7a . The solidus temperature is predicted to be 1163 \u00b0C. The fractions of the A2 phase and the B2 phase almost remain constant at T \u2264 1000 \u00b0C. The specific mole fractions at 600 \u00b0C are  Also, one Laves phase and one Sigma phase start to form at T = 1078 \u00b0C that is very close to the solidus temperature (1068 \u00b0C) at which the solidification is complete. After the solidification process, the mole fractions of the A2 phase and the B2 phase are predicted to be 62.4% and 30.8%, respectively. Therefore, based on the experimental results and the CALPHAD modeling, it is concluded that the bright dendrite is the A2 phase and the gray phase is the B2 phase. It is unlikely to identify the crystal structure of the dark Ti-rich phase by XRD since the volume fraction is less than 5%. The Fe-Ti binary phase diagram  [44]  shows that the B2 phase is likely to form when the ratio between Fe and Ti is close to 1:1. The chemical composition analysis (Table  4 ) reveals that the ratio between Fe   and Ti in the Ti-rich phase is very close to 1:1, which indicates that the Ti-rich phase in this alloy may also have an ordered BCC (B2) structure."
    },
    {
        "formula": "MoNbFeCrV",
        "yield_strength": 0.0,
        "grain_size": 0.0,
        "experimental_density": 0.0,
        "hardness": 826.0,
        "test_temperature": 0.0,
        "ultimate_tensile_strength": 0.0,
        "elongation": 0.0,
        "elongation_plastic": 0.0,
        "evidence": "The measured hardness values of the MoNbFeCrV, MoNbFeCrTi, and MoNbFeVTi are 826 \u00b1 11, 792 \u00b1 8, and 699 \u00b1 22 HV, respectively."
    },
    {
        "formula": "MoNbFeCrTi",
        "yield_strength": 0.0,
        "grain_size": 0.0,
        "experimental_density": 0.0,
        "hardness": 792.0,
        "test_temperature": 0.0,
        "ultimate_tensile_strength": 0.0,
        "elongation": 0.0,
        "elongation_plastic": 0.0,
        "evidence": "The measured hardness values of the MoNbFeCrV, MoNbFeCrTi, and MoNbFeVTi are 826 \u00b1 11, 792 \u00b1 8, and 699 \u00b1 22 HV, respectively."
    },
    {
        "formula": "MoNbFeVTi",
        "yield_strength": 0.0,
        "grain_size": 0.0,
        "experimental_density": 0.0,
        "hardness": 699.0,
        "test_temperature": 0.0,
        "ultimate_tensile_strength": 0.0,
        "elongation": 0.0,
        "elongation_plastic": 0.0,
        "evidence": "The measured hardness values of the MoNbFeCrV, MoNbFeCrTi, and MoNbFeVTi are 826 \u00b1 11, 792 \u00b1 8, and 699 \u00b1 22 HV, respectively."
    },
    {
        "formula": "MoNbFeCrV",
        "yield_strength": 2663.0,
        "grain_size": 0.0,
        "experimental_density": 0.0,
        "hardness": 826.0,
        "test_temperature": 0.0,
        "ultimate_tensile_strength": 0.0,
        "elongation": 2.7,
        "elongation_plastic": 0.0,
        "evidence": "(3) The MoNbFeCrV alloy has the highest hardness of 826 \u00b1 11 HV and the highest yield strength of 2663 MPa. The fracture strains of the MoNbFeCrV, MoNbFeCrTi, and MoNbFeVTi alloys are 2.7%, 0.9%, and 1.7%, respectively."
    },
    {
        "formula": "MoNbFeCrTi",
        "yield_strength": 1647.0,
        "grain_size": 0.0,
        "experimental_density": 0.0,
        "hardness": 0.0,
        "test_temperature": 0.0,
        "ultimate_tensile_strength": 0.0,
        "elongation": 0.9,
        "elongation_plastic": 0.0,
        "evidence": "The fracture strains of the MoNbFeCrV, MoNbFeCrTi, and MoNbFeVTi alloys are 2.7%, 0.9%, and 1.7%, respectively."
    },
    {
        "formula": "MoNbFeVTi",
        "yield_strength": 1707.0,
        "grain_size": 0.0,
        "experimental_density": 0.0,
        "hardness": 0.0,
        "test_temperature": 0.0,
        "ultimate_tensile_strength": 0.0,
        "elongation": 1.7,
        "elongation_plastic": 0.0,
        "evidence": "The fracture strains of the MoNbFeCrV, MoNbFeCrTi, and MoNbFeVTi alloys are 2.7%, 0.9%, and 1.7%, respectively."
    }
]
