Repository: SatanuG/ad_hoc_information_extraction

## Toward Reliable Ad-hoc Scientific Information Extraction: A Case Study on Two Materials Datasets

Citation: 
```
@article{ghosh2024toward,
  title={Toward Reliable Ad-hoc Scientific Information Extraction: A Case Study on Two Materials Datasets},
  author={Ghosh, Satanu and Brodnik, Neal R and Frey, Carolina and Holgate, Collin and Pollock, Tresa M and Daly, Samantha and Carton, Samuel},
  journal={arXiv preprint arXiv:2406.05348},
  year={2024}
}
```
Paper link: https://arxiv.org/abs/2406.05348

MPEA dataset link: https://doi.org/10.6084/m9.figshare.12804137

Diffusion dataset link: https://tinyurl.com/diffusion-data

File: mpea/extracted_info/langchain_0shot_simple/10.1007.s42864-021-00111-8.jsonl
[
    {
        "formula": "(Ta 25-x Nb 25 Zr 25 Ti 25+x ) 95 Al 5",
        "yield_strength": 1762.0,
        "grain_size": 0.0,
        "experimental_density": 0.0,
        "hardness": 0.0,
        "test_temperature": 0.0,
        "ultimate_tensile_strength": 0.0,
        "elongation": 7.3,
        "elongation_plastic": 0.0,
        "evidence": "Although replacing Ta with Ti results in a reduction of compressive yield strength from 1762 to 1243 MPa, the fracture strain is greatly enhanced from 7.3 to 44.3%, indicating that the strength-ductility balance can be tuned to a large extent in this RHEA system."
    },
    {
        "formula": "Ta 25-x Nb 25 Zr 25 Ti 25+x 95 Al 5",
        "yield_strength": 973.0,
        "grain_size": 130.0,
        "experimental_density": 0.0,
        "hardness": 0.0,
        "test_temperature": 600.0,
        "ultimate_tensile_strength": 0.0,
        "elongation": 7.3,
        "elongation_plastic": 0.0,
        "evidence": "The ST-1300/24 alloys exhibit good compressive ductility without fracture during loading. Their yield strength \u03c3 0.2 is reduced from 1304, 1112, to 973 MPa with the substitution of Ta with Ti. After aging at 600 \u00b0C for 24 h, the yield strength is enhanced up to 1762, 1509, and 1243 MPa of the Ta 25 Ti 25 , Ta 20 Ti 30 , and Ta 15 Ti 35 alloys, respectively. As mentioned above, although high strengths are commonly seen in the RHEAs containing basket-weave-like BCC/B2 microstructures, most previous alloys exhibited very low compressive ductility (< 10%)  [21, 44] . Here, in contrast, the forming for B2 and Omega phases reduces the yield strength but greatly enhances the ductility \u03b5, from 7.3% for Ta 25 Ti 25 , 21.6% for Ta 20 Ti 30 to 44.3% for Ta 15 Ti 35 alloy."
    },
    {
        "formula": "Ta 25 Ti 25",
        "yield_strength": 1762.0,
        "grain_size": 0.0,
        "experimental_density": 0.0,
        "hardness": 0.0,
        "test_temperature": 0.0,
        "ultimate_tensile_strength": 0.0,
        "elongation": 10.0,
        "elongation_plastic": 0.0,
        "evidence": "The Ta 25 Ti 25 alloy exhibits the highest strength of 1762 MPa but very limited ductility below 10%"
    },
    {
        "formula": "Ta 20 Ti 30",
        "yield_strength": 1509.0,
        "grain_size": 0.0,
        "experimental_density": 0.0,
        "hardness": 0.0,
        "test_temperature": 0.0,
        "ultimate_tensile_strength": 0.0,
        "elongation": 40.0,
        "elongation_plastic": 0.0,
        "evidence": "the Ta 20 Ti 30 and Ta 15 Ti 35 alloys exhibit lower yield strength (1509 and 1243 MPa, respectively) but much higher fracture strain, achieving over 40% for Ta 15 Ti 35"
    },
    {
        "formula": "Ta 15 Ti 35",
        "yield_strength": 1243.0,
        "grain_size": 0.0,
        "experimental_density": 0.0,
        "hardness": 0.0,
        "test_temperature": 0.0,
        "ultimate_tensile_strength": 0.0,
        "elongation": 40.0,
        "elongation_plastic": 0.0,
        "evidence": "the Ta 20 Ti 30 and Ta 15 Ti 35 alloys exhibit lower yield strength (1509 and 1243 MPa, respectively) but much higher fracture strain, achieving over 40% for Ta 15 Ti 35"
    }
]

File: mpea/extracted_info/langchain_0shot_simple/10.1016.j.actamat.2017.09.035.jsonl
[
    {
        "formula": "TiZrNbHfTa",
        "yield_strength": 0.0,
        "grain_size": 0.1,
        "experimental_density": 0.0,
        "hardness": 530.0,
        "test_temperature": 773.0,
        "ultimate_tensile_strength": 0.0,
        "elongation": 0.0,
        "elongation_plastic": 0.0,
        "evidence": "An equiatomic, single-phase TiZrNbHfTa high-entropy alloy was subjected to high-pressure torsion, leading to a grain size below 100 nm. Isochronal heat treatments (1 h) resulted in a hardness increase from 420 HV1 for the as-processed state to 530 HV1 for an annealing temperature of 500 C"
    },
    {
        "formula": "TiZrNbHfTa",
        "yield_strength": 0.0,
        "grain_size": 50.0,
        "experimental_density": 0.0,
        "hardness": 419.4,
        "test_temperature": 0.0,
        "ultimate_tensile_strength": 0.0,
        "elongation": 0.0,
        "elongation_plastic": 0.0,
        "evidence": "The evolution of the microstructure and hardness as a function of the shear strain g during HPT processing is presented in Fig.  1bee ). Hardness values were obtained by averaging four indents at an equivalent radial position, the standard deviation is indicated by the error bars (Fig.  1b ). The coarse-grained, as-received material has a hardness of 309 \u00b1 6 HV1. The hardness increases with increasing strain up to about 419.4 \u00b1 2.5 HV1 for g ~40, for higher shear strains a plateau is reached."
    },
    {
        "formula": "TiZrNbHfTa",
        "yield_strength": 0.0,
        "grain_size": 0.0,
        "experimental_density": 0.0,
        "hardness": 0.0,
        "test_temperature": 0.0,
        "ultimate_tensile_strength": 1900.0,
        "elongation": 7.9,
        "elongation_plastic": 0.0,
        "evidence": "Grain refinement via HPT processing leads to a significant increase in the materials strength, the tensile strength of the HPT samples is around 1900 MPa. More surprisingly, despite the large increase in strength, the specimens remain fairly ductile with a total elongation to failure of 7.9%."
    },
    {
        "formula": "TiZrNbHfTa",
        "yield_strength": 0.0,
        "grain_size": 50.0,
        "experimental_density": 0.0,
        "hardness": 530.0,
        "test_temperature": 500.0,
        "ultimate_tensile_strength": 0.0,
        "elongation": 0.0,
        "elongation_plastic": 0.0,
        "evidence": "After the maximum hardness of approximately 530 HV1 is reached for 1 h of annealing at 500 C, the material starts to get softer again with prolonged heat treatment time."
    },
    {
        "formula": "TiZrNbHfTa",
        "yield_strength": 0.0,
        "grain_size": 50.0,
        "experimental_density": 0.0,
        "hardness": 0.0,
        "test_temperature": 0.0,
        "ultimate_tensile_strength": 1900.0,
        "elongation": 0.0,
        "elongation_plastic": 0.0,
        "evidence": "HPT-processing of the coarse-grained TiZrNbHfTa alloy results in a significant grain refinement down to a minimum grain size of approximately 50 nm and, without losing the single-phase character, leads to a more than twofold increase in tensile strength up to 1900 MPa."
    },
    {
        "formula": "TiZrNbHfTa",
        "yield_strength": 0.0,
        "grain_size": 0.0,
        "experimental_density": 0.0,
        "hardness": 0.0,
        "test_temperature": 800.0,
        "ultimate_tensile_strength": 795.0,
        "elongation": 5.0,
        "elongation_plastic": 0.0,
        "evidence": "Table 3 3 Summary of mechanical properties obtained during tensile testing. Microstructural State Tensile strength (MPa) Total elongation to failure (%) Reduction of area (%) as-received 830 9.2 69 HPT 1900 7.9 49 500 C,1 h 1520 1.7 5 800 C, 1 h 795 5.0"
    }
]

File: mpea/extracted_info/langchain_0shot_simple/10.1016.j.actamat.2018.08.053.jsonl
[
    {
        "formula": "NbTaTiV",
        "yield_strength": 0.0,
        "grain_size": 0.0,
        "experimental_density": 0.0,
        "hardness": 0.0,
        "test_temperature": 900.0,
        "ultimate_tensile_strength": 0.0,
        "elongation": 0.0,
        "elongation_plastic": 0.0,
        "evidence": "The fully-homogeneous single-phase NbTaTiV refractory HEA shows excellent yield strengths at room and high temperatures (up to 900 \u00b0C), which are mostly induced by the lattice distortion."
    },
    {
        "formula": "NbTaTiV",
        "yield_strength": 0.0,
        "grain_size": 0.0,
        "experimental_density": 0.0,
        "hardness": 0.0,
        "test_temperature": 0.0,
        "ultimate_tensile_strength": 0.0,
        "elongation": 0.0,
        "elongation_plastic": 0.0,
        "evidence": "In-situ neutron-diffraction (ND) measurements of as-cast and heat-treated NbTaTiV alloys with a specimen diameter of 4 mm and length of 8 mm under compression were performed to investigate the deformation behavior at room temperature (RT), using an MTS load-frame on the VULCAN Engineering Diffractometer at the Spallation Neutron Source (SNS), Oak Ridge National Laboratory (ORNL)"
    },
    {
        "formula": "NbTaTiV",
        "yield_strength": 1273.0,
        "grain_size": 0.0,
        "experimental_density": 0.0,
        "hardness": 0.0,
        "test_temperature": 0.0,
        "ultimate_tensile_strength": 0.0,
        "elongation": 0.0,
        "elongation_plastic": 0.0,
        "evidence": "The values of the yield stress (\u03c3 y ) for the homogenized NbTaTiV alloy as a function of temperature are summarized in Fig.  6 ."
    },
    {
        "formula": "NbTaTiV",
        "yield_strength": 431.0,
        "grain_size": 0.0,
        "experimental_density": 0.0,
        "hardness": 0.0,
        "test_temperature": 0.0,
        "ultimate_tensile_strength": 0.0,
        "elongation": 0.0,
        "elongation_plastic": 0.0,
        "evidence": "the strengthening components in the NbTaTiV alloy due to the lattice and modulus distortions are estimated to be 431 MPa, and 227 MPa, respectively."
    },
    {
        "formula": "NbTaTiV",
        "yield_strength": 0.0,
        "grain_size": 0.0,
        "experimental_density": 0.0,
        "hardness": 0.0,
        "test_temperature": 0.0,
        "ultimate_tensile_strength": 0.0,
        "elongation": 0.0,
        "elongation_plastic": 0.0,
        "evidence": "Figure 4(a) presents the compressive engineering stress-strain curves of the as-cast and homogenization-treated NbTaTiV alloys at RT with a strain rate of 1 \u00d7 10 -3 s -1 ."
    },
    {
        "formula": "NbTaTiV",
        "yield_strength": 0.0,
        "grain_size": 0.0,
        "experimental_density": 0.0,
        "hardness": 0.0,
        "test_temperature": 0.0,
        "ultimate_tensile_strength": 0.0,
        "elongation": 0.0,
        "elongation_plastic": 0.0,
        "evidence": "Table 1 SEM-EDS and APT compositions, and elemental distribution analyses of as- cast and homogenization-treated refractory NbTaTiV HEAs."
    }
]

File: mpea/extracted_info/langchain_0shot_simple/10.1016.j.actamat.2019.06.006.jsonl
[
    {
        "formula": "NbTaTi",
        "yield_strength": 0.0,
        "grain_size": 0.0,
        "experimental_density": 0.0,
        "hardness": 0.0,
        "test_temperature": 0.0,
        "ultimate_tensile_strength": 0.0,
        "elongation": 0.0,
        "elongation_plastic": 0.0,
        "evidence": "A total of seven alloys were produced by arc melting under an inert argon atmosphere using commercially pure elements. The produced alloys have the nominal equiatomic compositions: NbTaTi, AlNbTaTi, MoNbTaTi, WNbTaTi, HfNbTaTi, CrNbMoTi and CrMoTaTi."
    },
    {
        "formula": "AlNbTaTi",
        "yield_strength": 0.0,
        "grain_size": 0.0,
        "experimental_density": 0.0,
        "hardness": 0.0,
        "test_temperature": 0.0,
        "ultimate_tensile_strength": 0.0,
        "elongation": 0.0,
        "elongation_plastic": 0.0,
        "evidence": "A total of seven alloys were produced by arc melting under an inert argon atmosphere using commercially pure elements. The produced alloys have the nominal equiatomic compositions: NbTaTi, AlNbTaTi, MoNbTaTi, WNbTaTi, HfNbTaTi, CrNbMoTi and CrMoTaTi."
    },
    {
        "formula": "MoNbTaTi",
        "yield_strength": 0.0,
        "grain_size": 0.0,
        "experimental_density": 0.0,
        "hardness": 0.0,
        "test_temperature": 0.0,
        "ultimate_tensile_strength": 0.0,
        "elongation": 0.0,
        "elongation_plastic": 0.0,
        "evidence": "A total of seven alloys were produced by arc melting under an inert argon atmosphere using commercially pure elements. The produced alloys have the nominal equiatomic compositions: NbTaTi, AlNbTaTi, MoNbTaTi, WNbTaTi, HfNbTaTi, CrNbMoTi and CrMoTaTi."
    },
    {
        "formula": "WNbTaTi",
        "yield_strength": 0.0,
        "grain_size": 0.0,
        "experimental_density": 0.0,
        "hardness": 0.0,
        "test_temperature": 0.0,
        "ultimate_tensile_strength": 0.0,
        "elongation": 0.0,
        "elongation_plastic": 0.0,
        "evidence": "A total of seven alloys were produced by arc melting under an inert argon atmosphere using commercially pure elements. The produced alloys have the nominal equiatomic compositions: NbTaTi, AlNbTaTi, MoNbTaTi, WNbTaTi, HfNbTaTi, CrNbMoTi and CrMoTaTi."
    },
    {
        "formula": "HfNbTaTi",
        "yield_strength": 0.0,
        "grain_size": 0.0,
        "experimental_density": 0.0,
        "hardness": 0.0,
        "test_temperature": 0.0,
        "ultimate_tensile_strength": 0.0,
        "elongation": 0.0,
        "elongation_plastic": 0.0,
        "evidence": "A total of seven alloys were produced by arc melting under an inert argon atmosphere using commercially pure elements. The produced alloys have the nominal equiatomic compositions: NbTaTi, AlNbTaTi, MoNbTaTi, WNbTaTi, HfNbTaTi, CrNbMoTi and CrMoTaTi."
    },
    {
        "formula": "CrNbMoTi",
        "yield_strength": 0.0,
        "grain_size": 0.0,
        "experimental_density": 0.0,
        "hardness": 0.0,
        "test_temperature": 0.0,
        "ultimate_tensile_strength": 0.0,
        "elongation": 0.0,
        "elongation_plastic": 0.0,
        "evidence": "A total of seven alloys were produced by arc melting under an inert argon atmosphere using commercially pure elements. The produced alloys have the nominal equiatomic compositions: NbTaTi, AlNbTaTi, MoNbTaTi, WNbTaTi, HfNbTaTi, CrNbMoTi and CrMoTaTi."
    },
    {
        "formula": "CrMoTaTi",
        "yield_strength": 0.0,
        "grain_size": 0.0,
        "experimental_density": 0.0,
        "hardness": 0.0,
        "test_temperature": 0.0,
        "ultimate_tensile_strength": 0.0,
        "elongation": 0.0,
        "elongation_plastic": 0.0,
        "evidence": "A total of seven alloys were produced by arc melting under an inert argon atmosphere using commercially pure elements. The produced alloys have the nominal equiatomic compositions: NbTaTi, AlNbTaTi, MoNbTaTi, WNbTaTi, HfNbTaTi, CrNbMoTi and CrMoTaTi."
    },
    {
        "formula": "HfNbTaTi",
        "yield_strength": 0.0,
        "grain_size": 0.0,
        "experimental_density": 0.0,
        "hardness": 0.0,
        "test_temperature": 20.0,
        "ultimate_tensile_strength": 0.0,
        "elongation": 0.0,
        "elongation_plastic": 0.0,
        "evidence": "The samples were tested from room temperature (20 C) up to 1000 C. Not all samples were tested at all temperatures; rather, the temperatures were selected to emphasize the thermal and athermal yield stress components."
    },
    {
        "formula": "AlNb-TaTi",
        "yield_strength": 0.0,
        "grain_size": 0.0,
        "experimental_density": 0.0,
        "hardness": 0.0,
        "test_temperature": 20.0,
        "ultimate_tensile_strength": 0.0,
        "elongation": 0.0,
        "elongation_plastic": 0.0,
        "evidence": "The samples were tested from room temperature (20 C) up to 1000 C. Not all samples were tested at all temperatures; rather, the temperatures were selected to emphasize the thermal and athermal yield stress components."
    },
    {
        "formula": "RHEAs",
        "yield_strength": 0.0,
        "grain_size": 0.0,
        "experimental_density": 0.0,
        "hardness": 0.0,
        "test_temperature": 0.0,
        "ultimate_tensile_strength": 0.0,
        "elongation": 0.0,
        "elongation_plastic": 0.0,
        "evidence": "The experimental thermally-activated yield stress components of the RHEAs produced in this work are shown in Fig.  6 . The plot also includes the calculated thermally-activated yield stress components using the model developed here. Good agreement between the experimentally measured and the calculated values show that RHEAs can be effectively described by the model. The RHEAs are shown to exhibit similar behavior to that of conventional refractory alloys. As the alloying content increases, the F 0 term keeps increasing."
    },
    {
        "formula": "WNbTaTi",
        "yield_strength": 0.0,
        "grain_size": 0.0,
        "experimental_density": 0.0,
        "hardness": 0.0,
        "test_temperature": 0.0,
        "ultimate_tensile_strength": 0.0,
        "elongation": 0.0,
        "elongation_plastic": 0.0,
        "evidence": "the WNbTaTi alloy with the largest value (1.89 eV) of all the alloys evaluated"
    },
    {
        "formula": "MoNbTaTi",
        "yield_strength": 0.0,
        "grain_size": 0.0,
        "experimental_density": 0.0,
        "hardness": 0.0,
        "test_temperature": 0.0,
        "ultimate_tensile_strength": 0.0,
        "elongation": 0.0,
        "elongation_plastic": 0.0,
        "evidence": "For example, the MoNbTaTi alloy is predicted to be stronger than pure Mo, Nb and Ta at all temperatures."
    },
    {
        "formula": "Co 16.67 Fe 36.67 Ni 16.67 Ti 30",
        "yield_strength": 0.0,
        "grain_size": 0.0,
        "experimental_density": 0.0,
        "hardness": 0.0,
        "test_temperature": 0.0,
        "ultimate_tensile_strength": 0.0,
        "elongation": 0.0,
        "elongation_plastic": 0.0,
        "evidence": "In their simulations, the activation energy barrier for dislocation motion was predicted to be in the 7.25e9.89 eV range."
    }
]

File: mpea/extracted_info/langchain_0shot_simple/10.1016.j.actamat.2019.06.032.jsonl
[
    {
        "formula": "Al 0.24 NbTiVZr",
        "yield_strength": 1240.0,
        "grain_size": 0.0,
        "experimental_density": 0.0,
        "hardness": 0.0,
        "test_temperature": 25.0,
        "ultimate_tensile_strength": 0.0,
        "elongation": 0.0,
        "elongation_plastic": 0.0,
        "evidence": "For example, Al 0.24 Nb-TiVZr and MoNbTiVZr have almost the same volume fraction (36% and 35%, respectively) of the secondary Laves phase; however s 0.2 C of the first alloy is 1240 MPa and the second alloy is 1706 MPa."
    },
    {
        "formula": "MoNbTiVZr",
        "yield_strength": 1706.0,
        "grain_size": 0.0,
        "experimental_density": 0.0,
        "hardness": 0.0,
        "test_temperature": 25.0,
        "ultimate_tensile_strength": 0.0,
        "elongation": 0.0,
        "elongation_plastic": 0.0,
        "evidence": "For example, Al 0.24 Nb-TiVZr and MoNbTiVZr have almost the same volume fraction (36% and 35%, respectively) of the secondary Laves phase; however s 0.2 C of the first alloy is 1240 MPa and the second alloy is 1706 MPa."
    },
    {
        "formula": "Al0.24NbTiVZr",
        "yield_strength": 0.0,
        "grain_size": 0.0,
        "experimental_density": 0.0,
        "hardness": 0.0,
        "test_temperature": 1200.0,
        "ultimate_tensile_strength": 0.0,
        "elongation": 0.0,
        "elongation_plastic": 0.0,
        "evidence": "Although Ts for these alloys is smaller than the testing temperature (1200 C), the secondary phases may remain at 1200 C due to insufficient diffusion kinetics and cause additional strengthening."
    },
    {
        "formula": "MoNbTaVW",
        "yield_strength": 735.0,
        "grain_size": 0.0,
        "experimental_density": 12.3,
        "hardness": 0.0,
        "test_temperature": 1200.0,
        "ultimate_tensile_strength": 0.0,
        "elongation": 0.0,
        "elongation_plastic": 0.0,
        "evidence": "Here a clear tendency is seen for s 0.2 1200 C to increase with increasing r until a peak strength of 735 MPa is achieved at r \u00bc 12.3 g/cm 3 for MoNbTaVW."
    },
    {
        "formula": "NbTa0.3TiZr",
        "yield_strength": 882.0,
        "grain_size": 0.0,
        "experimental_density": 0.0,
        "hardness": 0.0,
        "test_temperature": 25.0,
        "ultimate_tensile_strength": 0.0,
        "elongation": 0.0,
        "elongation_plastic": 0.0,
        "evidence": "s 0. 2 25C 2 in the range from 882 MPa for NbTa 0.3 TiZr (T m \u00bc 1711 C) to 1841 MPa for Al 0.4 Hf 0.6 NbTaTiZr (T m \u00bc 1632 C)."
    },
    {
        "formula": "Al0.4Hf0.6NbTaTiZr",
        "yield_strength": 1841.0,
        "grain_size": 0.0,
        "experimental_density": 0.0,
        "hardness": 0.0,
        "test_temperature": 25.0,
        "ultimate_tensile_strength": 0.0,
        "elongation": 0.0,
        "elongation_plastic": 0.0,
        "evidence": "s 0. 2 25C 2 in the range from 882 MPa for NbTa 0.3 TiZr (T m \u00bc 1711 C) to 1841 MPa for Al 0.4 Hf 0.6 NbTaTiZr (T m \u00bc 1632 C)."
    },
    {
        "formula": "MoNbTaW",
        "yield_strength": 996.0,
        "grain_size": 0.0,
        "experimental_density": 0.0,
        "hardness": 0.0,
        "test_temperature": 25.0,
        "ultimate_tensile_strength": 0.0,
        "elongation": 0.0,
        "elongation_plastic": 0.0,
        "evidence": "The RT yield strength of MoNbTaW, which has the highest T m (\u00bc 2804 C), is 996 MPa."
    },
    {
        "formula": "AlCrMoNbTi",
        "yield_strength": 1010.0,
        "grain_size": 0.0,
        "experimental_density": 0.0,
        "hardness": 0.0,
        "test_temperature": 25.0,
        "ultimate_tensile_strength": 0.0,
        "elongation": 0.0,
        "elongation_plastic": 0.0,
        "evidence": "The s 0.2 25 C of these alloys is in the range from 1010 MPa for AlCrMoNbTi (T m \u00bc 1780 C) to 2134 MPa for HfMo 0.5 NbSi 0.7 TiV 0.5 (T m \u00bc 1642 C)."
    },
    {
        "formula": "HfMo0.5NbSi0.7TiV0.5",
        "yield_strength": 2134.0,
        "grain_size": 0.0,
        "experimental_density": 0.0,
        "hardness": 0.0,
        "test_temperature": 25.0,
        "ultimate_tensile_strength": 0.0,
        "elongation": 0.0,
        "elongation_plastic": 0.0,
        "evidence": "The s 0.2 25 C of these alloys is in the range from 1010 MPa for AlCrMoNbTi (T m \u00bc 1780 C) to 2134 MPa for HfMo 0.5 NbSi 0.7 TiV 0.5 (T m \u00bc 1642 C)."
    },
    {
        "formula": "Al0.4Hf0.6NbTaTiZr",
        "yield_strength": 1841.0,
        "grain_size": 0.0,
        "experimental_density": 9.08,
        "hardness": 0.0,
        "test_temperature": 23.0,
        "ultimate_tensile_strength": 0.0,
        "elongation": 0.0,
        "elongation_plastic": 0.0,
        "evidence": "Reported single-phase alloys Al 0.4 Hf 0.6 NbTaTiZr HIP \u00fe A BCC 9.08 1841 298 89"
    },
    {
        "formula": "AlCrMoTi",
        "yield_strength": 1100.0,
        "grain_size": 0.0,
        "experimental_density": 5.98,
        "hardness": 0.0,
        "test_temperature": 23.0,
        "ultimate_tensile_strength": 0.0,
        "elongation": 0.0,
        "elongation_plastic": 0.0,
        "evidence": "Reported single-phase alloys AlCrMoTi A BCC 5.98 1100 375 100"
    },
    {
        "formula": "AlMoNbTi",
        "yield_strength": 1100.0,
        "grain_size": 0.0,
        "experimental_density": 6.46,
        "hardness": 0.0,
        "test_temperature": 23.0,
        "ultimate_tensile_strength": 0.0,
        "elongation": 0.0,
        "elongation_plastic": 0.0,
        "evidence": "Reported single-phase alloys AlMoNbTi A BCC 6.46 1100 540 200"
    },
    {
        "formula": "HfMo0.5NbTiV0.5",
        "yield_strength": 1260.0,
        "grain_size": 0.0,
        "experimental_density": 8.96,
        "hardness": 0.0,
        "test_temperature": 23.0,
        "ultimate_tensile_strength": 0.0,
        "elongation": 0.0,
        "elongation_plastic": 0.0,
        "evidence": "Reported single-phase alloys HfMo 0.5 NbTiV 0.5 AC BCC 8.96 1260 368 60"
    },
    {
        "formula": "HfMoNbTaTiZr",
        "yield_strength": 1512.0,
        "grain_size": 0.0,
        "experimental_density": 9.93,
        "hardness": 0.0,
        "test_temperature": 23.0,
        "ultimate_tensile_strength": 0.0,
        "elongation": 0.0,
        "elongation_plastic": 0.0,
        "evidence": "Reported single-phase alloys HfMoNbTaTiZr AC BCC 9.93 1512 814 556"
    },
    {
        "formula": "HfMoNbTiZr",
        "yield_strength": 1575.0,
        "grain_size": 0.0,
        "experimental_density": 8.68,
        "hardness": 0.0,
        "test_temperature": 23.0,
        "ultimate_tensile_strength": 0.0,
        "elongation": 0.0,
        "elongation_plastic": 0.0,
        "evidence": "Reported single-phase alloys HfMoNbTiZr AC BCC 8.68 1575 635 187"
    },
    {
        "formula": "HfMoTaTiZr",
        "yield_strength": 1600.0,
        "grain_size": 0.0,
        "experimental_density": 10.18,
        "hardness": 0.0,
        "test_temperature": 23.0,
        "ultimate_tensile_strength": 0.0,
        "elongation": 0.0,
        "elongation_plastic": 0.0,
        "evidence": "Reported single-phase alloys HfMoTaTiZr AC BCC 10.18 1600 855 404"
    },
    {
        "formula": "HfNbTaTiZr",
        "yield_strength": 929.0,
        "grain_size": 0.0,
        "experimental_density": 9.89,
        "hardness": 0.0,
        "test_temperature": 23.0,
        "ultimate_tensile_strength": 0.0,
        "elongation": 0.0,
        "elongation_plastic": 0.0,
        "evidence": "Reported single-phase alloys HfNbTaTiZr HIP \u00fe A BCC 9.89 929 295 92"
    },
    {
        "formula": "MoNbTaTiVW",
        "yield_strength": 1515.0,
        "grain_size": 0.0,
        "experimental_density": 10.91,
        "hardness": 0.0,
        "test_temperature": 23.0,
        "ultimate_tensile_strength": 0.0,
        "elongation": 0.0,
        "elongation_plastic": 0.0,
        "evidence": "Reported single-phase alloys MoNbTaTiVW AC BCC 10.91 1515 753 659"
    },
    {
        "formula": "MoNbTaTiW",
        "yield_strength": 1343.0,
        "grain_size": 0.0,
        "experimental_density": 11.72,
        "hardness": 0.0,
        "test_temperature": 23.0,
        "ultimate_tensile_strength": 0.0,
        "elongation": 0.0,
        "elongation_plastic": 0.0,
        "evidence": "Reported single-phase alloys MoNbTaTiW AC BCC 11.72 1343 620 586"
    },
    {
        "formula": "MoNbTaVW",
        "yield_strength": 1246.0,
        "grain_size": 0.0,
        "experimental_density": 12.29,
        "hardness": 0.0,
        "test_temperature": 23.0,
        "ultimate_tensile_strength": 0.0,
        "elongation": 0.0,
        "elongation_plastic": 0.0,
        "evidence": "Reported single-phase alloys MoNbTaVW HIP \u00fe A BCC 12.29 1246 842 735"
    },
    {
        "formula": "MoNbTaW",
        "yield_strength": 996.0,
        "grain_size": 0.0,
        "experimental_density": 13.6,
        "hardness": 0.0,
        "test_temperature": 23.0,
        "ultimate_tensile_strength": 0.0,
        "elongation": 0.0,
        "elongation_plastic": 0.0,
        "evidence": "Reported single-phase alloys MoNbTaW HIP \u00fe A BCC 13.6 996 548 506"
    },
    {
        "formula": "MoNbTi",
        "yield_strength": 1100.0,
        "grain_size": 0.0,
        "experimental_density": 7.67,
        "hardness": 0.0,
        "test_temperature": 23.0,
        "ultimate_tensile_strength": 0.0,
        "elongation": 0.0,
        "elongation_plastic": 0.0,
        "evidence": "Reported single-phase alloys MoNbTi HIP \u00fe A BCC 7.67 1100 504 324"
    },
    {
        "formula": "NbTa0.3TiZr",
        "yield_strength": 882.0,
        "grain_size": 0.0,
        "experimental_density": 7.81,
        "hardness": 0.0,
        "test_temperature": 23.0,
        "ultimate_tensile_strength": 0.0,
        "elongation": 0.0,
        "elongation_plastic": 0.0,
        "evidence": "Reported single-phase alloys NbTa 0.3 TiZr HIP \u00fe A BCC 7.81 882 274 102"
    },
    {
        "formula": "NbTiZr",
        "yield_strength": 975.0,
        "grain_size": 0.0,
        "experimental_density": 6.63,
        "hardness": 0.0,
        "test_temperature": 23.0,
        "ultimate_tensile_strength": 0.0,
        "elongation": 0.0,
        "elongation_plastic": 0.0,
        "evidence": "Reported single-phase alloys NbTiZr HIP \u00fe A BCC 6.63 975 141 61"
    }
]

File: mpea/extracted_info/langchain_0shot_simple/10.1016.j.ijrmhm.2014.07.009.jsonl
[
    {
        "formula": "Ti 20 Zr 20 Hf 20 Nb 20 V 20",
        "yield_strength": 0.0,
        "grain_size": 0.0,
        "experimental_density": 0.0,
        "hardness": 0.0,
        "test_temperature": 0.0,
        "ultimate_tensile_strength": 0.0,
        "elongation": 0.0,
        "elongation_plastic": 0.0,
        "evidence": "We investigated the microstructure and mechanical properties of Ti 20 Zr 20 Hf 20 Nb 20 V 20 high-entropy alloys (HEA), produced by induction melting and casting in inert atmosphere."
    },
    {
        "formula": "Ti 20 Zr 20 Hf 20 Nb 20 Cr 20",
        "yield_strength": 0.0,
        "grain_size": 0.0,
        "experimental_density": 0.0,
        "hardness": 0.0,
        "test_temperature": 0.0,
        "ultimate_tensile_strength": 0.0,
        "elongation": 0.0,
        "elongation_plastic": 0.0,
        "evidence": "We investigated the microstructure and mechanical properties of Ti 20 Zr 20 Hf 20 Nb 20 Cr 20 high-entropy alloys (HEA), produced by induction melting and casting in inert atmosphere."
    },
    {
        "formula": "Ti20Zr20Hf20Nb20V20",
        "yield_strength": 929.0,
        "grain_size": 100.0,
        "experimental_density": 0.0,
        "hardness": 0.0,
        "test_temperature": 1173.0,
        "ultimate_tensile_strength": 0.0,
        "elongation": 30.0,
        "elongation_plastic": 30.0,
        "evidence": "For Ti 20 Zr 20 Hf 20 Nb 20 V 20 alloy , the \u03c3 y shown in Table  3  is about 1322-1457 MPa at different temperatures. At room temperature, the \u03c3 y of Ti 20 Zr 20 Hf 20 Nb 20 Cr 20 is relatively large, compared to the available values of refractory HEAs (1058 MPa for TaNbWMo and 1246 MPa for TaNbWMoV  [3] ). Table  3  shows the Vickers hardness HV 0.1 of Ti 20 Zr 20 Hf 20 Nb 20 X 20 (X = V, Cr) alloys as a function of the annealing temperature. The  Figs.  5(a, b, c ) and 6(a, b, c) are about the samples of the Ti 20 Zr 20 Hf 20 Nb 20 V 20 alloy before and after annealing at 1173 K. The alloy was deformed to 30% compression strain without fracture which can be seen in Fig.  5 (b) while after annealing at 1173 K some cracks appear in Fig.  6(b) . That is confirming good plasticity of this material in as cast state. Figs.  5(c ) and 6(c) show the deformed grains of these samples that were elongated in the radial direction. The fracture surface corresponds to ductile inter-crystalline fracture when propagation of the crack took place through the grain body. The ductile fracture leads to the formation of dimples of different sizes and morphology, while the brittle fracture occurs by quasicleavage of the Laves phases. The brittle nature of the Laves phases leads to low ductility of the samples. A wide range of the mechanical properties is attainable through different combinations of these two phases: BCC phase as a relatively soft and ductile one while FCC phase (Laves phases) as hard but brittle phases. In Vegard's law discussed above is often used to estimate the lattice parameter a mix phase of alloys. Our ab initio predications are slightly larger than a mix for the three refractory HEAs. Hence all alloys show a small but systematic positive deviation relative to Vegard's rule. We note that for all HEAs considered here, the calculated lattice parameter a t is slightly larger than the experiments a e , except for Ti 20 Zr 20 Hf 20 Nb 20 Cr 20 . It is very likely that this deviation is due to the employed frozen-core approximation, which is known to yield somewhat larger lattice parameters as compared to all-electron calculations. All HEAs considered here are predicted to be mechanically stable according to the dynamical stability conditions c 44 N 0, c 11 N |c 12 | and c 11 + 2c 12 N 0. For the Ti 20 Zr 20 Hf 20 Nb 20 X 20 (X = V, Cr, Ta) refractory HEAs, the polycrystalline elastic moduli are very similar. It is found that V has a small effect on B, G and E of Ta 25 Nb 25 W 25 Mo 25 alloys. According to Tables  3  and 4   Room-temperature compressive mechanical properties for Ti 20 Zr 20 Hf 20 Nb 20 X (X = V, Cr) as-cast and heat-treated alloys, namely Young's modulus (E), yield stress (\u03c3 y ), fracture strength (\u03c3 max ), plastic strain (\u03b5 p ) and Vickers hardness at 1 N load (HV 0.1 ).     The Ti 20 Zr 20 Hf 20 Nb 20 X 20 (X = V or Cr) alloys show a large elastic and plastic strain limits while the BCC phase is stable against heating for 600 s up to 1173 K. "
    },
    {
        "formula": "Ti20Zr20Hf20Nb20Cr20",
        "yield_strength": 1322.0,
        "grain_size": 100.0,
        "experimental_density": 0.0,
        "hardness": 0.0,
        "test_temperature": 1173.0,
        "ultimate_tensile_strength": 0.0,
        "elongation": 4.0,
        "elongation_plastic": 4.0,
        "evidence": "For Ti 20 Zr 20 Hf 20 Nb 20 V 20 alloy , the \u03c3 y shown in Table  3  is about 1322-1457 MPa at different temperatures. At room temperature, the \u03c3 y of Ti 20 Zr 20 Hf 20 Nb 20 Cr 20 is relatively large, compared to the available values of refractory HEAs (1058 MPa for TaNbWMo and 1246 MPa for TaNbWMoV  [3] ). Table  3  shows the Vickers hardness HV 0.1 of Ti 20 Zr 20 Hf 20 Nb 20 X 20 (X = V, Cr) alloys as a function of the annealing temperature. The  Figs.  5(a, b, c ) and 6(a, b, c) are about the samples of the Ti 20 Zr 20 Hf 20 Nb 20 V 20 alloy before and after annealing at 1173 K. The alloy was deformed to 30% compression strain without fracture which can be seen in Fig.  5 (b) while after annealing at 1173 K some cracks appear in Fig.  6(b) . That is confirming good plasticity of this material in as cast state. Figs.  5(c ) and 6(c) show the deformed grains of these samples that were elongated in the radial direction. The fracture surface corresponds to ductile inter-crystalline fracture when propagation of the crack took place through the grain body. The ductile fracture leads to the formation of dimples of different sizes and morphology, while the brittle fracture occurs by quasicleavage of the Laves phases. The brittle nature of the Laves phases leads to low ductility of the samples. A wide range of the mechanical properties is attainable through different combinations of these two phases: BCC phase as a relatively soft and ductile one while FCC phase (Laves phases) as hard but brittle phases. In Vegard's law discussed above is often used to estimate the lattice parameter a mix phase of alloys. Our ab initio predications are slightly larger than a mix for the three refractory HEAs. Hence all alloys show a small but systematic positive deviation relative to Vegard's rule. We note that for all HEAs considered here, the calculated lattice parameter a t is slightly larger than the experiments a e , except for Ti 20 Zr 20 Hf 20 Nb 20 Cr 20 . It is very likely that this deviation is due to the employed frozen-core approximation, which is known to yield somewhat larger lattice parameters as compared to all-electron calculations. All HEAs considered here are predicted to be mechanically stable according to the dynamical stability conditions c 44 N 0, c 11 N |c 12 | and c 11 + 2c 12 N 0. For the Ti 20 Zr 20 Hf 20 Nb 20 X 20 (X = V, Cr, Ta) refractory HEAs, the polycrystalline elastic moduli are very similar. It is found that V has a small effect on B, G and E of Ta 25 Nb 25 W 25 Mo 25 alloys. According to Tables  3  and 4   Room-temperature compressive mechanical properties for Ti 20 Zr 20 Hf 20 Nb 20 X (X = V, Cr) as-cast and heat-treated alloys, namely Young's modulus (E), yield stress (\u03c3 y ), fracture strength (\u03c3 max ), plastic strain (\u03b5 p ) and Vickers hardness at 1 N load (HV 0.1 ).     The Ti 20 Zr 20 Hf 20 Nb 20 X 20 (X = V or Cr) alloys show a large elastic and plastic strain limits while the BCC phase is stable against heating for 600 s up to 1173 K. "
    },
    {
        "formula": "Ti 20 Zr 20 Hf 20 Nb 20 V 20",
        "yield_strength": 0.0,
        "grain_size": 13.0,
        "experimental_density": 0.0,
        "hardness": 0.0,
        "test_temperature": 298.0,
        "ultimate_tensile_strength": 0.0,
        "elongation": 0.0,
        "elongation_plastic": 0.0,
        "evidence": "Fig. 2 shows the SEM images of the surface of the Ti 20 Zr 20 Hf 20 Nb 20 V 20 at as-cast state (a) and after annealing at 573 K (b), 773 K (c), 973 K (d) and 1173 K (e). The Ti 20 Zr 20 Hf 20Nb 20 V 20 alloy preserves its original BCC phase while an unknown metastable phase formed upon casting dissolves in the BCC one and a single-phase BCC structure is observed."
    },
    {
        "formula": "Ti 20 Zr 20 Hf 20 Nb 20 Cr 20",
        "yield_strength": 0.0,
        "grain_size": 13.0,
        "experimental_density": 0.0,
        "hardness": 0.0,
        "test_temperature": 298.0,
        "ultimate_tensile_strength": 0.0,
        "elongation": 0.0,
        "elongation_plastic": 0.0,
        "evidence": "It is found in the case of Ti 20 Zr 20 Hf 20 Nb 20 Cr 20 BCC phase is enriched in Ti, Zr, Hf, and Nb and depleted in Cr. During solidification the Cr enriched in"
    },
    {
        "formula": "Ti20Zr20Hf20Nb20V20",
        "yield_strength": 0.0,
        "grain_size": 0.0,
        "experimental_density": 0.0,
        "hardness": 0.0,
        "test_temperature": 0.0,
        "ultimate_tensile_strength": 0.0,
        "elongation": 0.0,
        "elongation_plastic": 0.0,
        "evidence": "Ti 20 Zr 20 Hf 20 Nb 20 V 20 340.1 341.3 338.5 126.6 149.5 115.1 55.0 17.2"
    },
    {
        "formula": "Ti20Zr20Hf20Nb20Cr20",
        "yield_strength": 0.0,
        "grain_size": 0.0,
        "experimental_density": 0.0,
        "hardness": 0.0,
        "test_temperature": 0.0,
        "ultimate_tensile_strength": 0.0,
        "elongation": 0.0,
        "elongation_plastic": 0.0,
        "evidence": "Ti 20 Zr 20 Hf 20 Nb 20 Cr 20 337.1 337.9 342.9 117.2 153.1 99.3 49.2 26.9"
    },
    {
        "formula": "Ti20Zr20Hf20Nb20Ta20",
        "yield_strength": 0.0,
        "grain_size": 0.0,
        "experimental_density": 0.0,
        "hardness": 0.0,
        "test_temperature": 0.0,
        "ultimate_tensile_strength": 0.0,
        "elongation": 0.0,
        "elongation_plastic": 0.0,
        "evidence": "Ti 20 Zr 20 Hf 20 Nb 20 Ta 20 345.7 348.2 340.4 136.3 160.2 124.4 62.4 17.9"
    },
    {
        "formula": "Ta25Nb25W25Mo25",
        "yield_strength": 0.0,
        "grain_size": 0.0,
        "experimental_density": 0.0,
        "hardness": 0.0,
        "test_temperature": 0.0,
        "ultimate_tensile_strength": 0.0,
        "elongation": 0.0,
        "elongation_plastic": 0.0,
        "evidence": "Ta 25 Nb 25 W 25 Mo 25 326.9 330.1 321.3 261.6 413.5 185.6 69.0 114"
    },
    {
        "formula": "Ta20Nb20W20Mo20V20",
        "yield_strength": 0.0,
        "grain_size": 0.0,
        "experimental_density": 0.0,
        "hardness": 0.0,
        "test_temperature": 0.0,
        "ultimate_tensile_strength": 0.0,
        "elongation": 0.0,
        "elongation_plastic": 0.0,
        "evidence": "Ta 20 Nb 20 W 20 Mo 20 V 20 323.2 324.7 318.3 245.1 380.8 177.3 61.2 102"
    },
    {
        "formula": "Zr33.3Hf33.3Nb33.3",
        "yield_strength": 0.0,
        "grain_size": 0.0,
        "experimental_density": 0.0,
        "hardness": 0.0,
        "test_temperature": 0.0,
        "ultimate_tensile_strength": 0.0,
        "elongation": 0.0,
        "elongation_plastic": 0.0,
        "evidence": "Zr 33.3 Hf 33.3 Nb 33.3 356.3 358.6 348.7 113.2 127.5 106.1 57.1 10.7"
    }
]
