Repository: SatanuG/ad_hoc_information_extraction

## Toward Reliable Ad-hoc Scientific Information Extraction: A Case Study on Two Materials Datasets

Citation: 
```
@article{ghosh2024toward,
  title={Toward Reliable Ad-hoc Scientific Information Extraction: A Case Study on Two Materials Datasets},
  author={Ghosh, Satanu and Brodnik, Neal R and Frey, Carolina and Holgate, Collin and Pollock, Tresa M and Daly, Samantha and Carton, Samuel},
  journal={arXiv preprint arXiv:2406.05348},
  year={2024}
}
```
Paper link: https://arxiv.org/abs/2406.05348

MPEA dataset link: https://doi.org/10.6084/m9.figshare.12804137

Diffusion dataset link: https://tinyurl.com/diffusion-data

File: mpea/extracted_info/langchain_0shot_simple/10.1016.j.ijrmhm.2019.02.009.jsonl
[
    {
        "formula": "Nb 42 Mo 20 Ti 13 Cr 12 V 12 Ta 1",
        "yield_strength": 2680.0,
        "grain_size": 0.0,
        "experimental_density": 0.0,
        "hardness": 741.0,
        "test_temperature": 0.0,
        "ultimate_tensile_strength": 3896.0,
        "elongation": 0.0,
        "elongation_plastic": 0.0,
        "evidence": "The bulk Nb 42 Mo 20 Ti 13 Cr 12 V 12 Ta 1 RHEA exhibits a compressive yield strength of 2680 MPa, a maximum strength of 3896 MPa, and a Vickers hardness of 741 HV."
    },
    {
        "formula": "Nb 42 Mo 20 Ti 13 Cr 12 V 12 Ta 1",
        "yield_strength": 2680.0,
        "grain_size": 347.0,
        "experimental_density": 8.02,
        "hardness": 741.0,
        "test_temperature": 20.0,
        "ultimate_tensile_strength": 3896.0,
        "elongation": 5.2,
        "elongation_plastic": 0.0,
        "evidence": "In this study, we developed a novel Nb 42 Mo 20 Ti 13 Cr 12 V 12 Ta 1 RHEA with a single BCC solid solution phase. Our specimen was successfully fabricated by high-energy ball milling for 12 h, followed by SPS at 1200 \u00b0C for 5 min. By applying PM processes rather than the casting process that are usually used to fabricate BCC-based HEAs, we induced an in-situ reaction during the sintering process. This caused nano-sized TiC dispersoids to be dispersed homogeneously throughout the alloy. The Nb-rich HEA had an ultra-fine grained structure, with a grain size of 347 nm, due to the severe plastic deformation of the powders and short sintering time. Our novel alloy exhibited outstanding mechanical properties. Specifically, it had a yield strength of 2680 MPa, maximum strength of 3896 MPa, and Vickers hardness of 741 HV. We attributed these excellent mechanical properties to the extreme grain refinement and dispersion strengthening caused by the TiC that was formed in-situ, and the lattice distortion effects induced by the interstitial carbon and differences between the atomic sizes of each alloying element. The mechanical properties of the alloy fabricated by powder processes were significantly better than those of BCC-based HEAs fabricated by casting methods."
    },
    {
        "formula": "Nb 42 Mo 20 Ti 13 Cr 12 V 12 Ta 1",
        "yield_strength": 2680.0,
        "grain_size": 327.0,
        "experimental_density": 8.02,
        "hardness": 741.0,
        "test_temperature": 0.0,
        "ultimate_tensile_strength": 3896.0,
        "elongation": 0.0,
        "elongation_plastic": 0.0,
        "evidence": "Table 3 3 Compressive mechanical properties and hardness of typical BCC-based RHEAs. System Process Phases \u03c3 y (MPa) \u03c3 max (MPa) Specific yield strength (MPa cm 3 /g) Hardness (HV) Density (g/cm 3 ) Refs. Nb 42 Mo 20 Ti 13 Cr 12 V 12 Ta 1 SPS BCC + TiC 2680 3896 334 741 8.02 This work"
    }
]

File: mpea/extracted_info/langchain_0shot_simple/10.1016.j.ijrmhm.2020.105195.jsonl
[
    {
        "formula": "NbMoTa",
        "yield_strength": 0.0,
        "grain_size": 13.18,
        "experimental_density": 0.0,
        "hardness": 356.3,
        "test_temperature": 25.0,
        "ultimate_tensile_strength": 0.0,
        "elongation": 0.0,
        "elongation_plastic": 0.0,
        "evidence": "The average values of H v are 356.3 \u00b1 12.2, 333.2 \u00b1 12.1, 220.2 \u00b1 12.9, 486.8 \u00b1 16.6, 516.6 \u00b1 15.4 for LAMed Nb, Mo, Ta, NbMoTa and VAMed NbMoTa, respectively, shown in Fig.  6 (a)."
    },
    {
        "formula": "NbMoTa",
        "yield_strength": 0.0,
        "grain_size": 112.52,
        "experimental_density": 0.0,
        "hardness": 516.6,
        "test_temperature": 25.0,
        "ultimate_tensile_strength": 0.0,
        "elongation": 0.0,
        "elongation_plastic": 0.0,
        "evidence": "The average values of H v are 356.3 \u00b1 12.2, 333.2 \u00b1 12.1, 220.2 \u00b1 12.9, 486.8 \u00b1 16.6, 516.6 \u00b1 15.4 for LAMed Nb, Mo, Ta, NbMoTa and VAMed NbMoTa, respectively, shown in Fig.  6 (a)."
    },
    {
        "formula": "NbMoTa",
        "yield_strength": 999.0,
        "grain_size": 0.0,
        "experimental_density": 0.0,
        "hardness": 0.0,
        "test_temperature": 1000.0,
        "ultimate_tensile_strength": 0.0,
        "elongation": 0.0,
        "elongation_plastic": 0.0,
        "evidence": "Through this figure, it can be found that the yield strength of the NbMoTa MEA at 1000 \u00b0C is slightly below to the VNbMoTaW HEA, higher than other refractory alloys like NbMoTaW HEA, Inconel 718, Ti6-Al4-V."
    },
    {
        "formula": "NbMoTa",
        "yield_strength": 712.0,
        "grain_size": 13.18,
        "experimental_density": 0.0,
        "hardness": 0.0,
        "test_temperature": 1000.0,
        "ultimate_tensile_strength": 0.0,
        "elongation": 0.0,
        "elongation_plastic": 0.0,
        "evidence": "(d) The yield strength and compressive strength of VAMed NbMoTa MEA at 1000 \u00b0C is 712 MPa and 920 MPa and it is competitive in high-temperature alloys."
    },
    {
        "formula": "NbMoTa",
        "yield_strength": 874.0,
        "grain_size": 0.0,
        "experimental_density": 0.0,
        "hardness": 0.0,
        "test_temperature": 25.0,
        "ultimate_tensile_strength": 0.0,
        "elongation": 5.8,
        "elongation_plastic": 0.0,
        "evidence": "Table 3 3 Values of compression properties of the LMDed and VAMed NbMoTa MEA. Temperature/\u00b0C Preparation Yield Compressive Strain/ % method strength/ strength/ MPa MPa 25 LMD [34] 874 1140 5.8 VAM 999 1167 2.5"
    },
    {
        "formula": "NbMoTa",
        "yield_strength": 999.0,
        "grain_size": 0.0,
        "experimental_density": 0.0,
        "hardness": 0.0,
        "test_temperature": 25.0,
        "ultimate_tensile_strength": 0.0,
        "elongation": 2.5,
        "elongation_plastic": 0.0,
        "evidence": "Table 3 3 Values of compression properties of the LMDed and VAMed NbMoTa MEA. Temperature/\u00b0C Preparation Yield Compressive Strain/ % method strength/ strength/ MPa MPa 25 LMD [34] 874 1140 5.8 VAM 999 1167 2.5"
    },
    {
        "formula": "NbMoTa",
        "yield_strength": 530.0,
        "grain_size": 0.0,
        "experimental_density": 0.0,
        "hardness": 0.0,
        "test_temperature": 1000.0,
        "ultimate_tensile_strength": 0.0,
        "elongation": 8.5,
        "elongation_plastic": 0.0,
        "evidence": "Table 3 3 Values of compression properties of the LMDed and VAMed NbMoTa MEA. Temperature/\u00b0C Preparation Yield Compressive Strain/ % method strength/ strength/ MPa MPa 1000 LMD [34] 530 684 8.5 VAM 712 920 3.8"
    },
    {
        "formula": "NbMoTa",
        "yield_strength": 712.0,
        "grain_size": 0.0,
        "experimental_density": 0.0,
        "hardness": 0.0,
        "test_temperature": 1000.0,
        "ultimate_tensile_strength": 0.0,
        "elongation": 3.8,
        "elongation_plastic": 0.0,
        "evidence": "Table 3 3 Values of compression properties of the LMDed and VAMed NbMoTa MEA. Temperature/\u00b0C Preparation Yield Compressive Strain/ % method strength/ strength/ MPa MPa 1000 LMD [34] 530 684 8.5 VAM 712 920 3.8"
    }
]

File: mpea/extracted_info/langchain_0shot_simple/10.1016.j.ijrmhm.2020.105322.jsonl
[
    {
        "formula": "Ti 40 Nb 30 Hf 15 Al 15",
        "yield_strength": 0.0,
        "grain_size": 400.0,
        "experimental_density": 7.07,
        "hardness": 0.0,
        "test_temperature": 0.0,
        "ultimate_tensile_strength": 0.0,
        "elongation": 0.0,
        "elongation_plastic": 0.0,
        "evidence": "The density of the alloy, determined by the hydrostatic weighing method, was 7.07\u00b10.03 g/cm 3 . After annealing at 1200\u02daC, the alloy had a single-phase B2 structure with the lattice parameter a=0.3304\u00b10.0004 nm. The microstructure consisted of coarse (~400 \u03bcm) polygonal-shaped grains with clear boundaries (see a magnified insert in Fig.  3a ); the average chemical composition of the grains corresponded closely to the nominal composition (Fig.  3a , Table  1 )."
    },
    {
        "formula": "Ti 40 Nb 30 Hf 15 Al 15",
        "yield_strength": 830.0,
        "grain_size": 400.0,
        "experimental_density": 0.0,
        "hardness": 0.0,
        "test_temperature": 22.0,
        "ultimate_tensile_strength": 0.0,
        "elongation": 50.0,
        "elongation_plastic": 0.0,
        "evidence": "After annealing at 1200\u02daC, the alloy demonstrated the yield strength of 830 MPa and high compressive ductility (>50%) at room temperature (Fig.  4a, Table 2 )."
    },
    {
        "formula": "Ti 40 Nb 30 Hf 15 Al 15",
        "yield_strength": 635.0,
        "grain_size": 0.0,
        "experimental_density": 0.0,
        "hardness": 0.0,
        "test_temperature": 600.0,
        "ultimate_tensile_strength": 0.0,
        "elongation": 50.0,
        "elongation_plastic": 0.0,
        "evidence": "At 600\u00b0C, the yield strength decreased to 635 MPa, but the alloy retained the same work hardening capacity and high ductility (Fig.  4b )."
    },
    {
        "formula": "Ti 40 Nb 30 Hf 15 Al 15",
        "yield_strength": 1250.0,
        "grain_size": 0.0,
        "experimental_density": 0.0,
        "hardness": 0.0,
        "test_temperature": 22.0,
        "ultimate_tensile_strength": 0.0,
        "elongation": 16.0,
        "elongation_plastic": 0.0,
        "evidence": "At 22\u00b0C, the yield strength increased by ~50% to 1250 MPa; the ductility reduced but maintained at a moderate level of 16% (Fig.  4a )."
    },
    {
        "formula": "Ti 40 Nb 30 Hf 15 Al 15",
        "yield_strength": 920.0,
        "grain_size": 0.0,
        "experimental_density": 0.0,
        "hardness": 0.0,
        "test_temperature": 600.0,
        "ultimate_tensile_strength": 0.0,
        "elongation": 50.0,
        "elongation_plastic": 0.0,
        "evidence": "At 600\u00b0C, the alloy exhibited higher ductility (>50%) and a strength increment (~45%) comparable to room-temperature; as a result, the yield strength raised to 920 MPa (Fig.  4b"
    },
    {
        "formula": "Ti 40 Nb 30 Hf 15 Al 15",
        "yield_strength": 830.0,
        "grain_size": 0.0,
        "experimental_density": 0.0,
        "hardness": 0.0,
        "test_temperature": 22.0,
        "ultimate_tensile_strength": 0.0,
        "elongation": 0.0,
        "elongation_plastic": 0.0,
        "evidence": "After annealing at 1200\u02daC, the alloy demonstrated the yield strength of 830 MPa and high compressive ductility (>50%) at room temperature"
    },
    {
        "formula": "Ti 40 Nb 30 Hf 15 Al 15",
        "yield_strength": 635.0,
        "grain_size": 0.0,
        "experimental_density": 0.0,
        "hardness": 0.0,
        "test_temperature": 600.0,
        "ultimate_tensile_strength": 0.0,
        "elongation": 0.0,
        "elongation_plastic": 0.0,
        "evidence": "At 600\u00b0C, the yield strength decreased to 635 MPa, but the alloy retained the same work hardening capacity and high ductility"
    },
    {
        "formula": "Ti 40 Nb 30 Hf 15 Al 15",
        "yield_strength": 1250.0,
        "grain_size": 0.0,
        "experimental_density": 0.0,
        "hardness": 0.0,
        "test_temperature": 22.0,
        "ultimate_tensile_strength": 1630.0,
        "elongation": 16.0,
        "elongation_plastic": 0.0,
        "evidence": "At 22\u00b0C, the yield strength increased by ~50% to 1250 MPa; the ductility reduced but maintained at a moderate level of 16%"
    },
    {
        "formula": "Ti 40 Nb 30 Hf 15 Al 15",
        "yield_strength": 920.0,
        "grain_size": 0.0,
        "experimental_density": 0.0,
        "hardness": 0.0,
        "test_temperature": 600.0,
        "ultimate_tensile_strength": 0.0,
        "elongation": 0.0,
        "elongation_plastic": 0.0,
        "evidence": "At 600\u00b0C, the alloy exhibited higher ductility (>50%) and a strength increment (~45%) comparable to room-temperature; as a result, the yield strength raised to 920 MPa"
    }
]

File: mpea/extracted_info/langchain_0shot_simple/10.1016.j.ijrmhm.2020.105370.jsonl
[
    {
        "formula": "Nb-Mo-Ta-W",
        "yield_strength": 0.0,
        "grain_size": 150.0,
        "experimental_density": 0.0,
        "hardness": 0.0,
        "test_temperature": 0.0,
        "ultimate_tensile_strength": 0.0,
        "elongation": 0.0,
        "elongation_plastic": 0.0,
        "evidence": "The grain sizes of each alloy are about ~150 \u03bcm and the substructures within the grain are typical dendritic."
    },
    {
        "formula": "Nb-Mo-Ta-W",
        "yield_strength": 0.0,
        "grain_size": 0.0,
        "experimental_density": 0.0,
        "hardness": 0.0,
        "test_temperature": 25.0,
        "ultimate_tensile_strength": 0.0,
        "elongation": 0.0,
        "elongation_plastic": 0.0,
        "evidence": "The comprehensive mechanical properties of the five alloys are shown in Fig.  4 .Fig.  4-(a)  shows the Vickers microhardness. To eliminate the effect of grain boundary on the Vickers microhardness, measured locations were within the grain, shown in Fig.  4-(b ). Fig.  4-(c ) shows the compressive stress-strain curves of five alloys at room temperature and Fig.  4-(d)  shows the yield strength (YS), compressive strength (CS), and compressive strain of each alloy. It can be found that the yield strength at RT has a certain positive correlation with the compressive strain in 5 alloys. Also, the Vikers microhardness and yield strength of the alloys change in a consistent trend. (Table  4  shows the specific values of yield strength, compressive strength and compressive strain in each test sample.)"
    },
    {
        "formula": "Nb-Mo-Ta-W",
        "yield_strength": 0.0,
        "grain_size": 0.0,
        "experimental_density": 0.0,
        "hardness": 0.0,
        "test_temperature": 0.0,
        "ultimate_tensile_strength": 0.0,
        "elongation": 0.0,
        "elongation_plastic": 0.0,
        "evidence": "All the five Nb-Mo-Ta-W HEAs with same component elements but in different contents fabricated by the VAM process have a single-phase solid solution of BCC structure. In five alloys, the yield strength has a certain positive correlation with the compressive strain. On chemical contents design of the Nb-Mo-Ta-W high-entropy alloy system, it is more possible to obtain alloys with better plasticity by giving priority to the prediction of the yield strength."
    },
    {
        "formula": "Ti 45 Zr 25 Nb 25 Ta 5",
        "yield_strength": 790.0,
        "grain_size": 0.0,
        "experimental_density": 0.0,
        "hardness": 0.0,
        "test_temperature": 0.0,
        "ultimate_tensile_strength": 0.0,
        "elongation": 0.0,
        "elongation_plastic": 0.0,
        "evidence": "Ti 45 Zr 25 Nb 25 Ta 5 BCC As-cast 1.202 790 928 684 Ref. [11]"
    },
    {
        "formula": "Ti 40 Zr 25 Nb 25 Ta 10",
        "yield_strength": 910.0,
        "grain_size": 0.0,
        "experimental_density": 0.0,
        "hardness": 0.0,
        "test_temperature": 0.0,
        "ultimate_tensile_strength": 0.0,
        "elongation": 0.0,
        "elongation_plastic": 0.0,
        "evidence": "Ti 40 Zr 25 Nb 25 Ta 10 BCC As-cast 1.290 910 970 825 Ref. [11]"
    },
    {
        "formula": "Ti 35 Zr 25 Nb 25 Ta 15",
        "yield_strength": 1020.0,
        "grain_size": 0.0,
        "experimental_density": 0.0,
        "hardness": 0.0,
        "test_temperature": 0.0,
        "ultimate_tensile_strength": 0.0,
        "elongation": 0.0,
        "elongation_plastic": 0.0,
        "evidence": "Ti 35 Zr 25 Nb 25 Ta 15 BCC As-cast 1.345 1020 1012 944 Ref. [11]"
    },
    {
        "formula": "Ti 30 Zr 25 Nb 25 Ta 20",
        "yield_strength": 1080.0,
        "grain_size": 0.0,
        "experimental_density": 0.0,
        "hardness": 0.0,
        "test_temperature": 0.0,
        "ultimate_tensile_strength": 0.0,
        "elongation": 0.0,
        "elongation_plastic": 0.0,
        "evidence": "Ti 30 Zr 25 Nb 25 Ta 20 BCC As-cast 1.376 1080 1053 1036 Ref. [11]"
    },
    {
        "formula": "Ti 25 Zr 25 Nb 25 Ta 25",
        "yield_strength": 1170.0,
        "grain_size": 0.0,
        "experimental_density": 0.0,
        "hardness": 0.0,
        "test_temperature": 0.0,
        "ultimate_tensile_strength": 0.0,
        "elongation": 0.0,
        "elongation_plastic": 0.0,
        "evidence": "Ti 25 Zr 25 Nb 25 Ta 25 BCC As-cast 1.386 1170 1095 1095 Ref. [11]"
    },
    {
        "formula": "Ti 25 Zr 25 Nb 25 Ta 25",
        "yield_strength": 970.0,
        "grain_size": 0.0,
        "experimental_density": 0.0,
        "hardness": 0.0,
        "test_temperature": 0.0,
        "ultimate_tensile_strength": 0.0,
        "elongation": 0.0,
        "elongation_plastic": 0.0,
        "evidence": "Ti 25 Zr 25 Nb 25 Ta 25 BCC As-cast 1.386 970 1095 1095 Ref. [16]"
    },
    {
        "formula": "Ti 31.67 Zr 31.67 Nb 31.66 Ta 5",
        "yield_strength": 790.0,
        "grain_size": 0.0,
        "experimental_density": 0.0,
        "hardness": 0.0,
        "test_temperature": 0.0,
        "ultimate_tensile_strength": 0.0,
        "elongation": 0.0,
        "elongation_plastic": 0.0,
        "evidence": "Ti 31.67 Zr 31.67 Nb 31.66 Ta 5 BCC As-cast 1.242 790 1008 791 Ref. [16]"
    },
    {
        "formula": "Ti 35 Zr 35 Nb 25 Ta 5",
        "yield_strength": 780.0,
        "grain_size": 0.0,
        "experimental_density": 0.0,
        "hardness": 0.0,
        "test_temperature": 0.0,
        "ultimate_tensile_strength": 0.0,
        "elongation": 0.0,
        "elongation_plastic": 0.0,
        "evidence": "Ti 35 Zr 35 Nb 25 Ta 5 BCC As-cast 1.231 780 1017 783 Ref. [16]"
    },
    {
        "formula": "Ti 45 Zr 45 Nb 5 Ta 5",
        "yield_strength": 690.0,
        "grain_size": 0.0,
        "experimental_density": 0.0,
        "hardness": 0.0,
        "test_temperature": 0.0,
        "ultimate_tensile_strength": 0.0,
        "elongation": 0.0,
        "elongation_plastic": 0.0,
        "evidence": "Ti 45 Zr 45 Nb 5 Ta 5 BCC As-cast 1.018 690 991 535 Ref. [16]"
    },
    {
        "formula": "Ti 21.67 Zr 21.67 Nb 21.66 Ta 35",
        "yield_strength": 1050.0,
        "grain_size": 0.0,
        "experimental_density": 0.0,
        "hardness": 0.0,
        "test_temperature": 0.0,
        "ultimate_tensile_strength": 0.0,
        "elongation": 0.0,
        "elongation_plastic": 0.0,
        "evidence": "Ti 21.67 Zr 21.67 Nb 21.66 Ta 35 BCC As-cast 1.362 1050 1115 1068 Ref. [16]"
    },
    {
        "formula": "Ti 15 Zr 15 Nb 35 Ta 35",
        "yield_strength": 970.0,
        "grain_size": 0.0,
        "experimental_density": 0.0,
        "hardness": 0.0,
        "test_temperature": 0.0,
        "ultimate_tensile_strength": 0.0,
        "elongation": 0.0,
        "elongation_plastic": 0.0,
        "evidence": "Ti 15 Zr 15 Nb 35 Ta 35 BCC As-cast 1.304 970 993 864 Ref. [16]"
    },
    {
        "formula": "Ti 0.25 NbMoTaW",
        "yield_strength": 1109.0,
        "grain_size": 0.0,
        "experimental_density": 0.0,
        "hardness": 0.0,
        "test_temperature": 0.0,
        "ultimate_tensile_strength": 0.0,
        "elongation": 0.0,
        "elongation_plastic": 0.0,
        "evidence": "Ti 0.25 NbMoTaW BCC As-cast 1.530 1109 1465 1307 Ref. [35]"
    },
    {
        "formula": "Ti 0.5 NbMoTaW",
        "yield_strength": 1211.0,
        "grain_size": 0.0,
        "experimental_density": 0.0,
        "hardness": 0.0,
        "test_temperature": 0.0,
        "ultimate_tensile_strength": 0.0,
        "elongation": 0.0,
        "elongation_plastic": 0.0,
        "evidence": "Ti 0.5 NbMoTaW BCC As-cast 1.582 1211 1464 1407 Ref. [35]"
    },
    {
        "formula": "Ti 0.75 NbMoTaW",
        "yield_strength": 1304.0,
        "grain_size": 0.0,
        "experimental_density": 0.0,
        "hardness": 0.0,
        "test_temperature": 0.0,
        "ultimate_tensile_strength": 0.0,
        "elongation": 0.0,
        "elongation_plastic": 0.0,
        "evidence": "Ti 0.75 NbMoTaW BCC As-cast 1.604 1304 1454 1441 Ref. [35]"
    },
    {
        "formula": "TiNbMoTaW",
        "yield_strength": 1455.0,
        "grain_size": 0.0,
        "experimental_density": 0.0,
        "hardness": 0.0,
        "test_temperature": 0.0,
        "ultimate_tensile_strength": 0.0,
        "elongation": 0.0,
        "elongation_plastic": 0.0,
        "evidence": "TiNbMoTaW BCC As-cast 1.609 1455 1436 1436 Ref. [35]"
    },
    {
        "formula": "TiZrNbVMo 0.3",
        "yield_strength": 1289.0,
        "grain_size": 0.0,
        "experimental_density": 0.0,
        "hardness": 0.0,
        "test_temperature": 0.0,
        "ultimate_tensile_strength": 0.0,
        "elongation": 0.0,
        "elongation_plastic": 0.0,
        "evidence": "TiZrNbVMo 0.3 BCC As-cast 1.543 1289 1690 1521 Ref. [36]"
    },
    {
        "formula": "TiZrNbVMo 0.5",
        "yield_strength": 1473.0,
        "grain_size": 0.0,
        "experimental_density": 0.0,
        "hardness": 0.0,
        "test_temperature": 0.0,
        "ultimate_tensile_strength": 0.0,
        "elongation": 0.0,
        "elongation_plastic": 0.0,
        "evidence": "TiZrNbVMo 0.5 BCC As-cast 1.582 1473 1805 1728 Ref. [36]"
    },
    {
        "formula": "TiZrNbVMo 0.7",
        "yield_strength": 1706.0,
        "grain_size": 0.0,
        "experimental_density": 0.0,
        "hardness": 0.0,
        "test_temperature": 0.0,
        "ultimate_tensile_strength": 0.0,
        "elongation": 0.0,
        "elongation_plastic": 0.0,
        "evidence": "TiZrNbVMo 0.7 BCC As-cast 1.600 1706 1902 1874 Ref. [36]"
    },
    {
        "formula": "TiZrNbVMo",
        "yield_strength": 1779.0,
        "grain_size": 0.0,
        "experimental_density": 0.0,
        "hardness": 0.0,
        "test_temperature": 0.0,
        "ultimate_tensile_strength": 0.0,
        "elongation": 0.0,
        "elongation_plastic": 0.0,
        "evidence": "TiZrNbVMo BCC As-cast 1.609 1779 2035 2035 Ref. [36]"
    },
    {
        "formula": "Ta 0.4 Nb 0.4 HfZrTi",
        "yield_strength": 800.0,
        "grain_size": 0.0,
        "experimental_density": 0.0,
        "hardness": 0.0,
        "test_temperature": 0.0,
        "ultimate_tensile_strength": 0.0,
        "elongation": 0.0,
        "elongation_plastic": 0.0,
        "evidence": "Ta 0.4 Nb 0.4 HfZrTi BCC As-cast 1.528 800 985 876 Ref. [16]"
    },
    {
        "formula": "Ta 0.6 Nb 0.6 HfZrTi",
        "yield_strength": 880.0,
        "grain_size": 0.0,
        "experimental_density": 0.0,
        "hardness": 0.0,
        "test_temperature": 0.0,
        "ultimate_tensile_strength": 0.0,
        "elongation": 0.0,
        "elongation_plastic": 0.0,
        "evidence": "Ta 0.6 Nb 0.6 HfZrTi BCC As-cast 1.581 880 1037 995 Ref. [16]"
    },
    {
        "formula": "Ta 0.8 Nb 0.8 HfZrTi",
        "yield_strength": 890.0,
        "grain_size": 0.0,
        "experimental_density": 0.0,
        "hardness": 0.0,
        "test_temperature": 0.0,
        "ultimate_tensile_strength": 0.0,
        "elongation": 0.0,
        "elongation_plastic": 0.0,
        "evidence": "Ta 0.8 Nb 0.8 HfZrTi BCC As-cast 1.604 890 1069 1060 Ref. [16]"
    },
    {
        "formula": "TaNbHfZrTi",
        "yield_strength": 1200.0,
        "grain_size": 0.0,
        "experimental_density": 0.0,
        "hardness": 0.0,
        "test_temperature": 0.0,
        "ultimate_tensile_strength": 0.0,
        "elongation": 0.0,
        "elongation_plastic": 0.0,
        "evidence": "TaNbHfZrTi BCC As-cast 1.609 1200 1088 1088 Ref. [16]"
    }
]

File: mpea/extracted_info/langchain_0shot_simple/10.1016.j.ijrmhm.2020.105467.jsonl
[
    {
        "formula": "Hf-27Ta",
        "yield_strength": 0.0,
        "grain_size": 1.0,
        "experimental_density": 0.0,
        "hardness": 0.0,
        "test_temperature": 0.0,
        "ultimate_tensile_strength": 0.0,
        "elongation": 0.0,
        "elongation_plastic": 0.0,
        "evidence": "An SEM microstructure analysis shows that, in the HIP condition, the binary Hf-27Ta alloy has a coarse-grained structure, with the average grain size of ~1 mm"
    },
    {
        "formula": "Hf-21Nb-21Ta",
        "yield_strength": 0.0,
        "grain_size": 0.4,
        "experimental_density": 0.0,
        "hardness": 0.0,
        "test_temperature": 0.0,
        "ultimate_tensile_strength": 0.0,
        "elongation": 0.0,
        "elongation_plastic": 0.0,
        "evidence": "The alloy has an equiaxed, polygonal grain structure, with the average grain size of ~0.4 mm"
    },
    {
        "formula": "Hf-21Mo-21Ta",
        "yield_strength": 0.0,
        "grain_size": 145.0,
        "experimental_density": 0.0,
        "hardness": 0.0,
        "test_temperature": 0.0,
        "ultimate_tensile_strength": 0.0,
        "elongation": 0.0,
        "elongation_plastic": 0.0,
        "evidence": "SEM shows that Hf-21Mo-21Ta has an equiaxed grain structure with the average size of 145 \u03bcm"
    },
    {
        "formula": "Hf-21Ta-21W",
        "yield_strength": 0.0,
        "grain_size": 75.0,
        "experimental_density": 0.0,
        "hardness": 0.0,
        "test_temperature": 0.0,
        "ultimate_tensile_strength": 0.0,
        "elongation": 0.0,
        "elongation_plastic": 0.0,
        "evidence": "The microstructure of Hf-21Ta-21W consists of equiaxed grains, with the average grain size of ~75 \u03bcm"
    },
    {
        "formula": "Hf-21Ta-21W",
        "yield_strength": 832.0,
        "grain_size": 0.0,
        "experimental_density": 0.0,
        "hardness": 522.0,
        "test_temperature": 25.0,
        "ultimate_tensile_strength": 0.0,
        "elongation": 0.0,
        "elongation_plastic": 0.0,
        "evidence": "The ternary alloys with Mo (Hf-21Mo-21Ta) and with W (Hf-21Ta-21W) have slightly increased microhardness values, Hv = 513 \u00b1 10 and Hv = 522 \u00b1 5, respectively, relative to the binary alloy (Table  8 ). The ternary alloys have smaller yield stress values, 1496 MPa, 1475 MPa and 832 MPa for Hf-Mo-Ta, Hf-Ta-W and Hf-Nb-Ta, respectively."
    },
    {
        "formula": "Hf-27Ta",
        "yield_strength": 0.0,
        "grain_size": 0.0,
        "experimental_density": 0.0,
        "hardness": 0.0,
        "test_temperature": 0.0,
        "ultimate_tensile_strength": 0.0,
        "elongation": 0.0,
        "elongation_plastic": 0.0,
        "evidence": "A binary Hf-27Ta alloy and three ternary alloys, Hf-21Mo-21Ta, Hf-21Nb-21Ta and Hf-21Ta-21W (compositions are in at. %) were produced by vacuum arc melting."
    },
    {
        "formula": "Hf-21Mo-21Ta",
        "yield_strength": 0.0,
        "grain_size": 0.0,
        "experimental_density": 0.0,
        "hardness": 0.0,
        "test_temperature": 0.0,
        "ultimate_tensile_strength": 0.0,
        "elongation": 0.0,
        "elongation_plastic": 0.0,
        "evidence": "A binary Hf-27Ta alloy and three ternary alloys, Hf-21Mo-21Ta, Hf-21Nb-21Ta and Hf-21Ta-21W (compositions are in at. %) were produced by vacuum arc melting."
    },
    {
        "formula": "Hf-21Nb-21Ta",
        "yield_strength": 0.0,
        "grain_size": 0.0,
        "experimental_density": 0.0,
        "hardness": 0.0,
        "test_temperature": 0.0,
        "ultimate_tensile_strength": 0.0,
        "elongation": 0.0,
        "elongation_plastic": 0.0,
        "evidence": "A binary Hf-27Ta alloy and three ternary alloys, Hf-21Mo-21Ta, Hf-21Nb-21Ta and Hf-21Ta-21W (compositions are in at. %) were produced by vacuum arc melting."
    },
    {
        "formula": "Hf-21Ta-21W",
        "yield_strength": 0.0,
        "grain_size": 0.0,
        "experimental_density": 0.0,
        "hardness": 0.0,
        "test_temperature": 0.0,
        "ultimate_tensile_strength": 0.0,
        "elongation": 0.0,
        "elongation_plastic": 0.0,
        "evidence": "A binary Hf-27Ta alloy and three ternary alloys, Hf-21Mo-21Ta, Hf-21Nb-21Ta and Hf-21Ta-21W (compositions are in at. %) were produced by vacuum arc melting."
    },
    {
        "formula": "Hf 73 Ta 27",
        "yield_strength": 1708.0,
        "grain_size": 0.0,
        "experimental_density": 0.0,
        "hardness": 490.0,
        "test_temperature": 25.0,
        "ultimate_tensile_strength": 1940.0,
        "elongation": 0.129,
        "elongation_plastic": 0.106,
        "evidence": "Hf 73 Ta 27 Hv 490 \u03c3 y (MPa) 1708 \u03c3 p (MPa) 1940 \u03b5 p 0.106 \u03b5 f 0.129 T = 25 \u2022 C"
    },
    {
        "formula": "Hf 58 Mo 21 Ta 21",
        "yield_strength": 1496.0,
        "grain_size": 0.0,
        "experimental_density": 0.0,
        "hardness": 513.0,
        "test_temperature": 25.0,
        "ultimate_tensile_strength": 1580.0,
        "elongation": 0.048,
        "elongation_plastic": 0.031,
        "evidence": "Hf 58 Mo 21 Ta 21 Hv 513 \u03c3 y (MPa) 1496 \u03c3 p (MPa) 1580 \u03b5 p 0.031 \u03b5 f 0.048 T = 25 \u2022 C"
    },
    {
        "formula": "Hf 58 Nb 21 Ta 21",
        "yield_strength": 832.0,
        "grain_size": 0.0,
        "experimental_density": 0.0,
        "hardness": 289.0,
        "test_temperature": 25.0,
        "ultimate_tensile_strength": 1204.0,
        "elongation": 0.559,
        "elongation_plastic": 0.554,
        "evidence": "Hf 58 Nb 21 Ta 21 Hv 289 \u03c3 y (MPa) 832 \u03c3 p (MPa) 1204 \u03b5 p 0.554 \u03b5 f 0.559 T = 25 \u2022 C"
    },
    {
        "formula": "Hf 58 Ta 21 W 21",
        "yield_strength": 1475.0,
        "grain_size": 0.0,
        "experimental_density": 0.0,
        "hardness": 522.0,
        "test_temperature": 25.0,
        "ultimate_tensile_strength": 1883.0,
        "elongation": 0.067,
        "elongation_plastic": 0.059,
        "evidence": "Hf 58 Ta 21 W 21 Hv 522 \u03c3 y (MPa) 1475 \u03c3 p (MPa) 1883 \u03b5 p 0.059 \u03b5 f 0.067 T = 25 \u2022 C"
    }
]

File: mpea/extracted_info/langchain_0shot_simple/10.1016.j.ijrmhm.2021.105664.jsonl
[
    {
        "formula": "(MoNbTa)6Ti2V2",
        "yield_strength": 0.0,
        "grain_size": 0.0,
        "experimental_density": 0.0,
        "hardness": 0.0,
        "test_temperature": 0.0,
        "ultimate_tensile_strength": 0.0,
        "elongation": 0.0,
        "elongation_plastic": 0.0,
        "evidence": "The as-cast (MoNbTa) 6 Ti 2 V 2 alloy exhibit the largest values of compressive strength, plasticity, and hardness in these alloys."
    },
    {
        "formula": "(MoNbTa)6TixVy",
        "yield_strength": 1100.0,
        "grain_size": 0.0,
        "experimental_density": 0.0,
        "hardness": 0.0,
        "test_temperature": 0.0,
        "ultimate_tensile_strength": 0.0,
        "elongation": 0.0,
        "elongation_plastic": 10.9,
        "evidence": "The room temperature compression tests were carried out to investigate the mechanical properties of the as-cast and homogenized (MoNbTa) 6 Ti x V y alloys, and Fig.  5  shows the corresponding engineering stress vs strain curves. Except for Ti1V3 alloy, the distinct elastic deformation, yielding, and destruction phases during compression process are clearly observed in the as-cast (MoNbTa) 6 Ti x V y alloys, and these alloys all exhibit compressive yield strengths of about 1100 MPa. Particularly, the as-cast Ti2V2 alloy has the largest values of compressive strength (1480 MPa) and plasticity (10.9%) in (MoNbTa) 6 Ti x V y alloys."
    },
    {
        "formula": "(MoNbTa)6TixVy",
        "yield_strength": 0.0,
        "grain_size": 0.0,
        "experimental_density": 0.0,
        "hardness": 600.0,
        "test_temperature": 0.0,
        "ultimate_tensile_strength": 0.0,
        "elongation": 0.0,
        "elongation_plastic": 0.0,
        "evidence": "compared with a high content of Ti, the hardness of (MoNbTa) 6 Ti x V y alloys is stronger with a high content of V, and as-cast Ti2V2 alloy has a maximum Vickers hardness of 600 among these as-cast and homogenized (MoNbTa) 6 Ti x V y alloys."
    },
    {
        "formula": "(MoNbTa)6Ti1V3",
        "yield_strength": 0.0,
        "grain_size": 0.0,
        "experimental_density": 0.0,
        "hardness": 0.0,
        "test_temperature": 0.0,
        "ultimate_tensile_strength": 0.0,
        "elongation": 0.0,
        "elongation_plastic": 0.0,
        "evidence": ""
    },
    {
        "formula": "(MoNbTa)6Ti1.5V2.5",
        "yield_strength": 0.0,
        "grain_size": 0.0,
        "experimental_density": 0.0,
        "hardness": 0.0,
        "test_temperature": 0.0,
        "ultimate_tensile_strength": 0.0,
        "elongation": 0.0,
        "elongation_plastic": 0.0,
        "evidence": ""
    },
    {
        "formula": "MoNbTaTiV",
        "yield_strength": 0.0,
        "grain_size": 0.0,
        "experimental_density": 0.0,
        "hardness": 0.0,
        "test_temperature": 0.0,
        "ultimate_tensile_strength": 0.0,
        "elongation": 0.0,
        "elongation_plastic": 0.0,
        "evidence": ""
    },
    {
        "formula": "(MoNbTa)6Ti2.5V1.5",
        "yield_strength": 0.0,
        "grain_size": 0.0,
        "experimental_density": 0.0,
        "hardness": 0.0,
        "test_temperature": 0.0,
        "ultimate_tensile_strength": 0.0,
        "elongation": 0.0,
        "elongation_plastic": 0.0,
        "evidence": ""
    },
    {
        "formula": "(MoNbTa)6Ti3V1",
        "yield_strength": 0.0,
        "grain_size": 0.0,
        "experimental_density": 0.0,
        "hardness": 0.0,
        "test_temperature": 0.0,
        "ultimate_tensile_strength": 0.0,
        "elongation": 0.0,
        "elongation_plastic": 0.0,
        "evidence": ""
    }
]

File: mpea/extracted_info/langchain_0shot_simple/10.1016.j.intermet.2011.01.004.jsonl
[
    {
        "formula": "Nb 25 Mo 25 Ta 25 W 25",
        "yield_strength": 1058.0,
        "grain_size": 0.0,
        "experimental_density": 0.0,
        "hardness": 4460.0,
        "test_temperature": 23.0,
        "ultimate_tensile_strength": 1211.0,
        "elongation": 2.1,
        "elongation_plastic": 0.0,
        "evidence": "During testing at room temperature (RT, 23 C), the alloy yielded at s 0.2 \u00bc 1058 MPa, showed a maximum strength, s m , of 1211 MPa at 3 p \u00bc 0.95%, and failed by splitting at 3 p \u00bc 2.1%"
    },
    {
        "formula": "V 20 Nb 20 Mo 20 Ta 20 W 20",
        "yield_strength": 1246.0,
        "grain_size": 0.0,
        "experimental_density": 0.0,
        "hardness": 5420.0,
        "test_temperature": 23.0,
        "ultimate_tensile_strength": 1270.0,
        "elongation": 0.0,
        "elongation_plastic": 0.0,
        "evidence": "V 20 Nb 20 Mo 20 Ta 20 W 20 alloy Compressive engineering stressestrain curves for the V 20 Nb 20 Mo 20 Ta 20 W 20 alloy are shown in Fig.  2 . At rt (Fig.  2a ), the alloy showed a yield stress s 0.2 \u00bc 1246 MPa and a maximum (peak) stress strength of s m \u00bc 1270 MPa"
    },
    {
        "formula": "V 20 Nb 20 Mo 20 Ta 20 W 20",
        "yield_strength": 862.0,
        "grain_size": 80.0,
        "experimental_density": 0.0,
        "hardness": 0.0,
        "test_temperature": 600.0,
        "ultimate_tensile_strength": 0.0,
        "elongation": 13.0,
        "elongation_plastic": 0.0,
        "evidence": "An increase in temperature to 600 C decreased the yield stress to s 0.2 \u00bc 862 MPa, but increased total compressive failure strain to 3 f z 13%."
    },
    {
        "formula": "V 20 Nb 20 Mo 20 Ta 20 W 20",
        "yield_strength": 842.0,
        "grain_size": 80.0,
        "experimental_density": 0.0,
        "hardness": 0.0,
        "test_temperature": 1000.0,
        "ultimate_tensile_strength": 0.0,
        "elongation": 19.0,
        "elongation_plastic": 0.0,
        "evidence": "With a further increase in the temperature to 1000 C, s 0.2 slightly decreased to 842 MPa and 3 f increased to 19%."
    },
    {
        "formula": "V 20 Nb 20 Mo 20 Ta 20 W 20",
        "yield_strength": 735.0,
        "grain_size": 80.0,
        "experimental_density": 0.0,
        "hardness": 0.0,
        "test_temperature": 1200.0,
        "ultimate_tensile_strength": 0.0,
        "elongation": 8.0,
        "elongation_plastic": 0.0,
        "evidence": "An increase in the temperature to 1200 C led to a noticeable decrease in s 0.2 (to 735 MPa), 3 f (to w8%)."
    },
    {
        "formula": "Nb 25 Mo 25 Ta 25 W 25",
        "yield_strength": 0.0,
        "grain_size": 200.0,
        "experimental_density": 0.0,
        "hardness": 0.0,
        "test_temperature": 0.0,
        "ultimate_tensile_strength": 0.0,
        "elongation": 0.0,
        "elongation_plastic": 0.0,
        "evidence": "The average grain size in the Nb 25 Mo 25 Ta 25 W 25 alloy was 200 mm."
    },
    {
        "formula": "Nb 25 Mo 25 Ta 25 W 25",
        "yield_strength": 1058.0,
        "grain_size": 300.0,
        "experimental_density": 0.0,
        "hardness": 0.0,
        "test_temperature": 23.0,
        "ultimate_tensile_strength": 1211.0,
        "elongation": 1.5,
        "elongation_plastic": 0.0,
        "evidence": "In the Nb 25 Mo 25 Ta 25 W 25 alloy, the yield stress was 561 MPa at 600 C and it continuously decreased with temperature down to 405 MPa at 1600 C. The V 20 Nb 20 Mo 20 Ta 20 W 20 alloy was w200 MPa stronger in the temperature range of 600 C e 1200 C. However, the yield stress of the V 20 Nb 20 Mo 20 Ta 20 W 20 alloy decreased more rapidly than that of the Nb 25 Mo 25 Ta 25 W 25 alloy in the temperature range of 1200 C e 1600 C, so that its yield stress at 1600 C (477 MPa) was close to that of the Nb 25 Mo 25 Ta 25 W 25 alloy (405 MPa). While near-steady state flow occurred at 1200e1600 C in the Nb 25 Mo 25 Ta 25 W 25 alloy, the V 20 Nb 20 Mo 20 Ta 20 W 20 alloy showed"
    },
    {
        "formula": "V 20 Nb 20 Mo 20 Ta 20 W 20",
        "yield_strength": 1246.0,
        "grain_size": 150.0,
        "experimental_density": 0.0,
        "hardness": 0.0,
        "test_temperature": 23.0,
        "ultimate_tensile_strength": 1270.0,
        "elongation": 0.5,
        "elongation_plastic": 0.0,
        "evidence": "In the Nb 25 Mo 25 Ta 25 W 25 alloy, the yield stress was 561 MPa at 600 C and it continuously decreased with temperature down to 405 MPa at 1600 C. The V 20 Nb 20 Mo 20 Ta 20 W 20 alloy was w200 MPa stronger in the temperature range of 600 C e 1200 C. However, the yield stress of the V 20 Nb 20 Mo 20 Ta 20 W 20 alloy decreased more rapidly than that of the Nb 25 Mo 25 Ta 25 W 25 alloy in the temperature range of 1200 C e 1600 C, so that its yield stress at 1600 C (477 MPa) was close to that of the Nb 25 Mo 25 Ta 25 W 25 alloy (405 MPa). While near-steady state flow occurred at 1200e1600 C in the Nb 25 Mo 25 Ta 25 W 25 alloy, the V 20 Nb 20 Mo 20 Ta 20 W 20 alloy showed"
    },
    {
        "formula": "e",
        "yield_strength": 1509.0,
        "grain_size": 17.0,
        "experimental_density": 1000.0,
        "hardness": 842.0,
        "test_temperature": 1454.0,
        "ultimate_tensile_strength": 1370.0,
        "elongation": 19.0,
        "elongation_plastic": 1200.0,
        "evidence": "e"
    }
]
