Repository: SatanuG/ad_hoc_information_extraction

## Toward Reliable Ad-hoc Scientific Information Extraction: A Case Study on Two Materials Datasets

Citation: 
```
@article{ghosh2024toward,
  title={Toward Reliable Ad-hoc Scientific Information Extraction: A Case Study on Two Materials Datasets},
  author={Ghosh, Satanu and Brodnik, Neal R and Frey, Carolina and Holgate, Collin and Pollock, Tresa M and Daly, Samantha and Carton, Samuel},
  journal={arXiv preprint arXiv:2406.05348},
  year={2024}
}
```
Paper link: https://arxiv.org/abs/2406.05348

MPEA dataset link: https://doi.org/10.6084/m9.figshare.12804137

Diffusion dataset link: https://tinyurl.com/diffusion-data

File: mpea/extracted_info/langchain_0shot_simple/10.1016.j.intermet.2015.03.013.jsonl
[
    {
        "formula": "HfMoTaTiZr",
        "yield_strength": 0.0,
        "grain_size": 0.0,
        "experimental_density": 10.24,
        "hardness": 0.0,
        "test_temperature": 0.0,
        "ultimate_tensile_strength": 0.0,
        "elongation": 0.0,
        "elongation_plastic": 0.0,
        "evidence": "The theoretical densities of the HfMoTaTiZr and HfMoNbTaTiZr alloys are 10.21 g/cm 3 and 9.95 g/cm 3 , respectively. These values are also close to the experimental values, d HfMoTaTiZr \u00bc 10.24 g/cm 3 and d HfMoNbTaTiZr \u00bc 9.97 g/cm 3 ."
    },
    {
        "formula": "HfMoNbTaTiZr",
        "yield_strength": 0.0,
        "grain_size": 0.0,
        "experimental_density": 9.97,
        "hardness": 0.0,
        "test_temperature": 0.0,
        "ultimate_tensile_strength": 0.0,
        "elongation": 12.0,
        "elongation_plastic": 0.0,
        "evidence": "The theoretical densities of the HfMoTaTiZr and HfMoNbTaTiZr alloys are 10.21 g/cm 3 and 9.95 g/cm 3 , respectively. These values are also close to the experimental values, d HfMoTaTiZr \u00bc 10.24 g/cm 3 and d HfMoNbTaTiZr \u00bc 9.97 g/cm 3 . Moreover, a fracture strain of 12% is successfully retained in the HfMoNbTaTiZr alloy at room temperature."
    },
    {
        "formula": "HfMoTaTiZr",
        "yield_strength": 1600.0,
        "grain_size": 0.0,
        "experimental_density": 0.0,
        "hardness": 542.0,
        "test_temperature": 0.0,
        "ultimate_tensile_strength": 0.0,
        "elongation": 4.0,
        "elongation_plastic": 0.0,
        "evidence": "The yield strength of the HfMoTaTiZr alloy at RT is 1600 MPa. The alloy shows its peak strength of 1743 MPa at \u03b5 \u00bc 3%, and subsequently fails at \u03b5 \u00bc 4%."
    },
    {
        "formula": "HfMoNbTaTiZr",
        "yield_strength": 1512.0,
        "grain_size": 0.0,
        "experimental_density": 0.0,
        "hardness": 505.0,
        "test_temperature": 0.0,
        "ultimate_tensile_strength": 0.0,
        "elongation": 12.0,
        "elongation_plastic": 0.0,
        "evidence": "The yield strength of the HfMoNbTaTiZr alloy at RT is 1512 MPa. The peak strength of this alloy occurring at \u03b5 \u00bc 11% is 1828 MPa. The maximum compression strain is 12%."
    },
    {
        "formula": "HfMoNbTaTiZr",
        "yield_strength": 0.0,
        "grain_size": 0.0,
        "experimental_density": 0.0,
        "hardness": 0.0,
        "test_temperature": 0.0,
        "ultimate_tensile_strength": 0.0,
        "elongation": 0.0,
        "elongation_plastic": 0.0,
        "evidence": "Because of its better combination of strength and plasticity, HfMoNbTaTiZr is even better than HfMoTaTiZr."
    },
    {
        "formula": "HfMoTaTiZr",
        "yield_strength": 1600.0,
        "grain_size": 0.0,
        "experimental_density": 10.24,
        "hardness": 542.0,
        "test_temperature": 0.0,
        "ultimate_tensile_strength": 0.0,
        "elongation": 4.0,
        "elongation_plastic": 0.0,
        "evidence": "The compression yield strengths of the HfMoTaTiZr alloy at RT, 800, 1000, and 1200 C are 1600, 1045, 855, and 339 MPa, respectively. The fracture strain of the HfMoTaTiZr alloy is 4% at RT. Density b (g/cm 3 ) 13.15 10.22 8.58 16.68 4.52 6.59 cal: 10.21 cal: 9.95 exp: 10.24 exp: 9.97 Vickers hardness (kg/mm 2 ) 180 156 135 89 99 92 cal: 123 cal: 125 exp: 542 exp: 505"
    },
    {
        "formula": "HfMoNbTaTiZr",
        "yield_strength": 1512.0,
        "grain_size": 0.0,
        "experimental_density": 9.97,
        "hardness": 505.0,
        "test_temperature": 0.0,
        "ultimate_tensile_strength": 0.0,
        "elongation": 12.0,
        "elongation_plastic": 0.0,
        "evidence": "The compression yield strengths of the HfMoNbTaTiZr alloy at RT, 800, 1000, and 1200 C are 1512, 1007, 814, and 556 MPa, respectively. The fracture strain of the HfMoNbTaTiZr alloy is 12% at RT. Density b (g/cm 3 ) 13.15 10.22 8.58 16.68 4.52 6.59 cal: 10.21 cal: 9.95 exp: 10.24 exp: 9.97 Vickers hardness (kg/mm 2 ) 180 156 135 89 99 92 cal: 123 cal: 125 exp: 542 exp: 505"
    }
]

File: mpea/extracted_info/langchain_0shot_simple/10.1016.j.intermet.2015.09.011.jsonl
[
    {
        "formula": "Mo 0.5 NbHf 0.5 ZrTiC 0.1",
        "yield_strength": 1183.0,
        "grain_size": 0.0,
        "experimental_density": 0.0,
        "hardness": 0.0,
        "test_temperature": 0.0,
        "ultimate_tensile_strength": 2139.0,
        "elongation": 0.0,
        "elongation_plastic": 0.0,
        "evidence": "Fig. 4 4 shows the compressive stressestrain curves of master alloy, C 0.1 and C 0.3 alloys. The yield strength, peak strength and fracture strain of C 0.1 and C 0.3 alloys are (1183 MPa, 2139 MPa, "
    },
    {
        "formula": "Mo 0.5 NbHf 0.5 ZrTiC 0.3",
        "yield_strength": 0.0,
        "grain_size": 0.0,
        "experimental_density": 0.0,
        "hardness": 0.0,
        "test_temperature": 0.0,
        "ultimate_tensile_strength": 0.0,
        "elongation": 0.0,
        "elongation_plastic": 0.0,
        "evidence": "Fig. 4 4 shows the compressive stressestrain curves of master alloy, C 0.1 and C 0.3 alloys. The yield strength, peak strength and fracture strain of C 0.1 and C 0.3 alloys are (1183 MPa, 2139 MPa, "
    },
    {
        "formula": "MoNbHfZrTi",
        "yield_strength": 0.0,
        "grain_size": 0.0,
        "experimental_density": 0.0,
        "hardness": 0.0,
        "test_temperature": 0.0,
        "ultimate_tensile_strength": 0.0,
        "elongation": 0.0,
        "elongation_plastic": 0.0,
        "evidence": ""
    }
]

File: mpea/extracted_info/langchain_0shot_simple/10.1016.j.intermet.2015.10.011.jsonl
[
    {
        "formula": "MoNbHfZrTi",
        "yield_strength": 1719.0,
        "grain_size": 0.0,
        "experimental_density": 0.0,
        "hardness": 494.0,
        "test_temperature": 0.0,
        "ultimate_tensile_strength": 1803.0,
        "elongation": 10.12,
        "elongation_plastic": 0.0,
        "evidence": "As reported, the equitatomic MoNbHfZrTi alloy has the yield strength, peak strength and fracture strain of 1719 MPa, 1803 MPa and 10.12% at room temperature, respectively."
    },
    {
        "formula": "MoNbHfZrTi",
        "yield_strength": 0.0,
        "grain_size": 0.0,
        "experimental_density": 0.0,
        "hardness": 0.0,
        "test_temperature": 0.0,
        "ultimate_tensile_strength": 0.0,
        "elongation": 0.0,
        "elongation_plastic": 0.0,
        "evidence": "The hardness and strength of non-equiatomic MoeNbeHfeZreTi alloys are reduced compared with the equiatomic MoNbHfZrTi alloy."
    },
    {
        "formula": "Nb0.5MoTiZrHf",
        "yield_strength": 0.0,
        "grain_size": 0.0,
        "experimental_density": 0.0,
        "hardness": 0.0,
        "test_temperature": 0.0,
        "ultimate_tensile_strength": 0.0,
        "elongation": 0.0,
        "elongation_plastic": 0.0,
        "evidence": ""
    },
    {
        "formula": "Nb1.5MoTiZrHf",
        "yield_strength": 0.0,
        "grain_size": 0.0,
        "experimental_density": 0.0,
        "hardness": 0.0,
        "test_temperature": 0.0,
        "ultimate_tensile_strength": 0.0,
        "elongation": 0.0,
        "elongation_plastic": 0.0,
        "evidence": ""
    },
    {
        "formula": "Ti0.5",
        "yield_strength": 0.0,
        "grain_size": 0.0,
        "experimental_density": 0.0,
        "hardness": 0.0,
        "test_temperature": 0.0,
        "ultimate_tensile_strength": 0.0,
        "elongation": 0.0,
        "elongation_plastic": 0.0,
        "evidence": ""
    },
    {
        "formula": "Ti1.5",
        "yield_strength": 0.0,
        "grain_size": 0.0,
        "experimental_density": 0.0,
        "hardness": 0.0,
        "test_temperature": 0.0,
        "ultimate_tensile_strength": 0.0,
        "elongation": 0.0,
        "elongation_plastic": 0.0,
        "evidence": ""
    },
    {
        "formula": "Zr0.5",
        "yield_strength": 0.0,
        "grain_size": 0.0,
        "experimental_density": 0.0,
        "hardness": 0.0,
        "test_temperature": 0.0,
        "ultimate_tensile_strength": 0.0,
        "elongation": 0.0,
        "elongation_plastic": 0.0,
        "evidence": ""
    },
    {
        "formula": "Zr1.5",
        "yield_strength": 0.0,
        "grain_size": 0.0,
        "experimental_density": 0.0,
        "hardness": 0.0,
        "test_temperature": 0.0,
        "ultimate_tensile_strength": 0.0,
        "elongation": 0.0,
        "elongation_plastic": 0.0,
        "evidence": ""
    },
    {
        "formula": "Hf0.5",
        "yield_strength": 0.0,
        "grain_size": 0.0,
        "experimental_density": 0.0,
        "hardness": 0.0,
        "test_temperature": 0.0,
        "ultimate_tensile_strength": 0.0,
        "elongation": 0.0,
        "elongation_plastic": 0.0,
        "evidence": ""
    },
    {
        "formula": "Hf1.5",
        "yield_strength": 0.0,
        "grain_size": 0.0,
        "experimental_density": 0.0,
        "hardness": 0.0,
        "test_temperature": 0.0,
        "ultimate_tensile_strength": 0.0,
        "elongation": 0.0,
        "elongation_plastic": 0.0,
        "evidence": ""
    },
    {
        "formula": "Mo0.5Hf0.5",
        "yield_strength": 0.0,
        "grain_size": 0.0,
        "experimental_density": 0.0,
        "hardness": 0.0,
        "test_temperature": 0.0,
        "ultimate_tensile_strength": 0.0,
        "elongation": 0.0,
        "elongation_plastic": 0.0,
        "evidence": ""
    },
    {
        "formula": "Mo1.5",
        "yield_strength": 0.0,
        "grain_size": 0.0,
        "experimental_density": 0.0,
        "hardness": 0.0,
        "test_temperature": 0.0,
        "ultimate_tensile_strength": 0.0,
        "elongation": 0.0,
        "elongation_plastic": 0.0,
        "evidence": ""
    }
]

File: mpea/extracted_info/langchain_0shot_simple/10.1016.j.intermet.2017.01.007.jsonl
[
    {
        "formula": "TiNbMoTaW",
        "yield_strength": 586.0,
        "grain_size": 0.0,
        "experimental_density": 0.0,
        "hardness": 0.0,
        "test_temperature": 1200.0,
        "ultimate_tensile_strength": 0.0,
        "elongation": 0.0,
        "elongation_plastic": 0.0,
        "evidence": "Their yield strengths are as high as ~586 MPa at 1200 C"
    },
    {
        "formula": "TiVNbMoTaW",
        "yield_strength": 659.0,
        "grain_size": 0.0,
        "experimental_density": 0.0,
        "hardness": 0.0,
        "test_temperature": 1200.0,
        "ultimate_tensile_strength": 0.0,
        "elongation": 0.0,
        "elongation_plastic": 0.0,
        "evidence": "Their yield strengths are as high as ~659 MPa at 1200 C"
    },
    {
        "formula": "TiNbMoTaW",
        "yield_strength": 1343.0,
        "grain_size": 0.0,
        "experimental_density": 0.0,
        "hardness": 498.7,
        "test_temperature": 20.0,
        "ultimate_tensile_strength": 2005.0,
        "elongation": 14.1,
        "elongation_plastic": 0.0,
        "evidence": "The yield stress (s 0.2 ), the peak stress (s p ) and the plastic strain (\u03b5 p ) of the TiNbMoTaW HEA at room temperature are 1343 MPa, 2005 MPa and 14.1%, respectively"
    },
    {
        "formula": "TiVNbMoTaW",
        "yield_strength": 1515.0,
        "grain_size": 0.0,
        "experimental_density": 0.0,
        "hardness": 510.3,
        "test_temperature": 20.0,
        "ultimate_tensile_strength": 2135.0,
        "elongation": 10.6,
        "elongation_plastic": 0.0,
        "evidence": "The TiVNbTaMoW HEA exhibits a s 0.2 value of 1515 MPa, a s p value of 2135 MPa and p \u00bc 10.6% at room temperature"
    },
    {
        "formula": "TiNbMoTaW",
        "yield_strength": 1343.0,
        "grain_size": 0.0,
        "experimental_density": 0.0,
        "hardness": 0.0,
        "test_temperature": 25.0,
        "ultimate_tensile_strength": 2005.0,
        "elongation": 14.1,
        "elongation_plastic": 0.0,
        "evidence": "Table 1 1 Yield strength, peak strength and plastic strain at different temperatures of the TiNbMoTaW, NbMoTaW [5] , TiVNbMoTaW and VNbMoTaW [5]  HEAs. Fig. 3. SEM backscatter electron image of the TiNbMoTaW HEA. Z.D. Han et al. / Intermetallics 84 (2017) 153e157 Alloy/properties TiNbMoTaW NbMoTaW TiVNbMoTaW VNbMoTaW 25 C s 0.2 (MPa) 1343 1058 1515 1246 s p (MPa) 2005 1211 2135 1270 \u03b5 p (%) 14.1 2.6 10.6 1.7 600 C s 0.2 (MPa) 689 561 973 862 s p (MPa) 1681 e 1590 1597 \u03b5 p (%) 35.4 >20 18.8 13 800 C s 0.2 (MPa) 674 552 791.3 846 s p (MPa) 1618 e 1180 1536 \u03b5 p (%) 46.6 >20 9.4 16 1000 C s 0.2 (MPa) 620 548 752.8 842 s p (MPa) 1426 1008 1105 1454 \u03b5 p (%) 35.5 >20 23.7 19 1200 C s 0.2 (MPa) 586 506 659 735 s p (MPa) 814 803 696 943 \u03b5 p (%) 10.2 >20 8.4 8"
    },
    {
        "formula": "TiVNbMoTaW",
        "yield_strength": 1515.0,
        "grain_size": 0.0,
        "experimental_density": 0.0,
        "hardness": 0.0,
        "test_temperature": 25.0,
        "ultimate_tensile_strength": 2135.0,
        "elongation": 10.6,
        "elongation_plastic": 0.0,
        "evidence": "Table 1 1 Yield strength, peak strength and plastic strain at different temperatures of the TiNbMoTaW, NbMoTaW [5] , TiVNbMoTaW and VNbMoTaW [5]  HEAs. Fig. 3. SEM backscatter electron image of the TiNbMoTaW HEA. Z.D. Han et al. / Intermetallics 84 (2017) 153e157 Alloy/properties TiNbMoTaW NbMoTaW TiVNbMoTaW VNbMoTaW 25 C s 0.2 (MPa) 1343 1058 1515 1246 s p (MPa) 2005 1211 2135 1270 \u03b5 p (%) 14.1 2.6 10.6 1.7 600 C s 0.2 (MPa) 689 561 973 862 s p (MPa) 1681 e 1590 1597 \u03b5 p (%) 35.4 >20 18.8 13 800 C s 0.2 (MPa) 674 552 791.3 846 s p (MPa) 1618 e 1180 1536 \u03b5 p (%) 46.6 >20 9.4 16 1000 C s 0.2 (MPa) 620 548 752.8 842 s p (MPa) 1426 1008 1105 1454 \u03b5 p (%) 35.5 >20 23.7 19 1200 C s 0.2 (MPa) 586 506 659 735 s p (MPa) 814 803 696 943 \u03b5 p (%) 10.2 >20 8.4 8"
    }
]

File: mpea/extracted_info/langchain_0shot_simple/10.1016.j.intermet.2019.01.004.jsonl
[
    {
        "formula": "TiZrHfNbTa",
        "yield_strength": 820.0,
        "grain_size": 0.0,
        "experimental_density": 0.0,
        "hardness": 0.0,
        "test_temperature": 0.0,
        "ultimate_tensile_strength": 0.0,
        "elongation": 9.0,
        "elongation_plastic": 0.0,
        "evidence": "The as-cast BCC equiatomic TiZrHfNbTa alloy shows a \u03c3 y of 820-835 MPa  [18]  (which can be further elevated via subsequent cold-rolling and annealing  [19] ), together with a tensile elongation to failure of \u223c9%."
    },
    {
        "formula": "NbTa",
        "yield_strength": 0.0,
        "grain_size": 300.0,
        "experimental_density": 0.0,
        "hardness": 0.0,
        "test_temperature": 0.0,
        "ultimate_tensile_strength": 0.0,
        "elongation": 0.0,
        "elongation_plastic": 0.0,
        "evidence": "The distribution of grain sizes for NbTa, TiNbTa and TiHfNbTa exhibit similar profiles, with over 70% grains in the range up to 400 \u03bcm; the average grain size is 300 \u03bcm"
    },
    {
        "formula": "TiNbTa",
        "yield_strength": 0.0,
        "grain_size": 341.0,
        "experimental_density": 0.0,
        "hardness": 0.0,
        "test_temperature": 0.0,
        "ultimate_tensile_strength": 0.0,
        "elongation": 0.0,
        "elongation_plastic": 0.0,
        "evidence": "The distribution of grain sizes for NbTa, TiNbTa and TiHfNbTa exhibit similar profiles, with over 70% grains in the range up to 400 \u03bcm; the average grain size is 341 \u03bcm"
    },
    {
        "formula": "HfNbTa",
        "yield_strength": 0.0,
        "grain_size": 215.0,
        "experimental_density": 0.0,
        "hardness": 0.0,
        "test_temperature": 0.0,
        "ultimate_tensile_strength": 0.0,
        "elongation": 0.0,
        "elongation_plastic": 0.0,
        "evidence": "On the other hand, grain sizes below 100 \u03bcm account for over 40% in the HfNbTa, with an average grain size of 215 \u03bcm"
    },
    {
        "formula": "TiHfNbTa",
        "yield_strength": 0.0,
        "grain_size": 340.0,
        "experimental_density": 0.0,
        "hardness": 0.0,
        "test_temperature": 0.0,
        "ultimate_tensile_strength": 0.0,
        "elongation": 0.0,
        "elongation_plastic": 0.0,
        "evidence": "The distribution of grain sizes for NbTa, TiNbTa and TiHfNbTa exhibit similar profiles, with over 70% grains in the range up to 400 \u03bcm; the average grain size is 340 \u03bcm"
    },
    {
        "formula": "NbTa",
        "yield_strength": 246.0,
        "grain_size": 0.0,
        "experimental_density": 0.0,
        "hardness": 0.0,
        "test_temperature": 0.0,
        "ultimate_tensile_strength": 0.0,
        "elongation": 20.0,
        "elongation_plastic": 0.0,
        "evidence": "For the NbTa binary solid solution, its \u03c3 y is 246 \u00b1 14 MPa, comparable to that of pure Nb and Ta  [28, 29] , suggesting that mixing of Nb and Ta does not generate pronounced solution hardening, consistent with previous findings  [26, 30, 31] . The tensile strain to failure, \u03b5 f , is over 20%, showing the excellent ductility of this alloy."
    },
    {
        "formula": "TiNbTa",
        "yield_strength": 478.0,
        "grain_size": 0.0,
        "experimental_density": 0.0,
        "hardness": 0.0,
        "test_temperature": 0.0,
        "ultimate_tensile_strength": 0.0,
        "elongation": 0.0,
        "elongation_plastic": 0.0,
        "evidence": "Alloying the NbTa with Ti to form the TiNbTa MEA nearly doubles the \u03c3 y to 478 MPa, with only minor reduction of \u03b5 f ."
    },
    {
        "formula": "HfNbTa",
        "yield_strength": 847.0,
        "grain_size": 0.0,
        "experimental_density": 0.0,
        "hardness": 0.0,
        "test_temperature": 0.0,
        "ultimate_tensile_strength": 889.0,
        "elongation": 10.0,
        "elongation_plastic": 0.0,
        "evidence": "For ternary HfNbTa, its \u03c3 y reaches as high as 847 MPa, a three-fold increase over the NbTa binary. Evidently, alloying with Hf has a much higher strengthening potency than Ti  [25] . The HfNbTa RMEA also shows a high \u03c3 uts of 889 MPa. However, the \u03b5 f is reduced to < 10%."
    },
    {
        "formula": "TiHfNbTa",
        "yield_strength": 663.0,
        "grain_size": 0.0,
        "experimental_density": 0.0,
        "hardness": 0.0,
        "test_temperature": 0.0,
        "ultimate_tensile_strength": 0.0,
        "elongation": 10.0,
        "elongation_plastic": 0.0,
        "evidence": "The TiHfNbTa quaternary produces an intermediate \u03c3 y of 663 MPa in between the TiNbTa and the HfNbTa, with an \u03b5 f similar to the latter."
    },
    {
        "formula": "TiNbTa",
        "yield_strength": 500.0,
        "grain_size": 0.0,
        "experimental_density": 0.0,
        "hardness": 0.0,
        "test_temperature": 0.0,
        "ultimate_tensile_strength": 0.0,
        "elongation": 20.0,
        "elongation_plastic": 0.0,
        "evidence": "The TiNbTa RMEA has a tensile ductility in excess of 20%, while its yield strength is < 500 MPa."
    },
    {
        "formula": "HfNbTa",
        "yield_strength": 0.0,
        "grain_size": 0.0,
        "experimental_density": 0.0,
        "hardness": 0.0,
        "test_temperature": 0.0,
        "ultimate_tensile_strength": 0.0,
        "elongation": 0.0,
        "elongation_plastic": 0.0,
        "evidence": "Moreover, HfNbTa has a combination of yield strength and tensile ductility comparable with its RHEA counterpart TiZrHfNbTa, the Senkov alloy."
    },
    {
        "formula": "NbTa",
        "yield_strength": 246.0,
        "grain_size": 0.0,
        "experimental_density": 0.0,
        "hardness": 0.0,
        "test_temperature": 0.0,
        "ultimate_tensile_strength": 304.0,
        "elongation": 21.0,
        "elongation_plastic": 0.0,
        "evidence": "Table 3 3 Tensile properties of BCC NbTa-based solid-solution alloys. Alloy \u03c3 y (MPa) \u03b5 f (%) \u03c3 uts (MPa) NbTa 246 \u00b1 14 21 \u00b1 2 304 \u00b1 23"
    },
    {
        "formula": "TiNbTa",
        "yield_strength": 478.0,
        "grain_size": 0.0,
        "experimental_density": 0.0,
        "hardness": 0.0,
        "test_temperature": 0.0,
        "ultimate_tensile_strength": 514.0,
        "elongation": 19.0,
        "elongation_plastic": 0.0,
        "evidence": "Table 3 3 Tensile properties of BCC NbTa-based solid-solution alloys. Alloy \u03c3 y (MPa) \u03b5 f (%) \u03c3 uts (MPa) TiNbTa 478 \u00b1 44 19 \u00b1 3 514 \u00b1 20"
    },
    {
        "formula": "HfNbTa",
        "yield_strength": 847.0,
        "grain_size": 0.0,
        "experimental_density": 0.0,
        "hardness": 0.0,
        "test_temperature": 0.0,
        "ultimate_tensile_strength": 889.0,
        "elongation": 10.0,
        "elongation_plastic": 0.0,
        "evidence": "Table 3 3 Tensile properties of BCC NbTa-based solid-solution alloys. Alloy \u03c3 y (MPa) \u03b5 f (%) \u03c3 uts (MPa) HfNbTa 847 \u00b1 28 10 \u00b1 1 889 \u00b1 37"
    },
    {
        "formula": "TiHfNbTa",
        "yield_strength": 663.0,
        "grain_size": 0.0,
        "experimental_density": 0.0,
        "hardness": 0.0,
        "test_temperature": 0.0,
        "ultimate_tensile_strength": 709.0,
        "elongation": 11.0,
        "elongation_plastic": 0.0,
        "evidence": "Table 3 3 Tensile properties of BCC NbTa-based solid-solution alloys. Alloy \u03c3 y (MPa) \u03b5 f (%) \u03c3 uts (MPa) TiHfNbTa 663 \u00b1 60 11 \u00b1 1 709 \u00b1 40"
    }
]

File: mpea/extracted_info/langchain_0shot_simple/10.1016.j.intermet.2019.04.003.jsonl
[
    {
        "formula": "NbHfZrTi",
        "yield_strength": 0.0,
        "grain_size": 150.0,
        "experimental_density": 0.0,
        "hardness": 0.0,
        "test_temperature": 0.0,
        "ultimate_tensile_strength": 0.0,
        "elongation": 0.0,
        "elongation_plastic": 0.0,
        "evidence": "The equiatomic NbHfZrTi HEA was synthesized, as described in https://doi.org/10.1016/j.intermet.2019.04.003 Received 6 December 2018; Received in revised form 23 February 2019; Accepted 1 April 2019 previous papers  [9, 12] . The alloy was arc-melted, drop cast, homogenized, cold rolled with 80% reduction in thickness, and then fully annealed to obtain a recrystallized, equiaxed microstructure with a grain size of \u223c150 \u03bcm."
    },
    {
        "formula": "NbHfZrTi",
        "yield_strength": 0.0,
        "grain_size": 0.0,
        "experimental_density": 0.0,
        "hardness": 0.0,
        "test_temperature": 0.0,
        "ultimate_tensile_strength": 0.0,
        "elongation": 15.0,
        "elongation_plastic": 0.0,
        "evidence": "In summary, all relevant elastic parameters indicate that the present HEA would be ductile with a high room-temperature tensile ductility, which is consistent with the experimental observation (ductility \u223c15%)"
    },
    {
        "formula": "NbHfZrTi",
        "yield_strength": 0.0,
        "grain_size": 0.0,
        "experimental_density": 8.32,
        "hardness": 0.0,
        "test_temperature": 0.0,
        "ultimate_tensile_strength": 0.0,
        "elongation": 0.0,
        "elongation_plastic": 0.0,
        "evidence": "In this study, elastic constants of the single-phase BCC-NbHfZrTi HEA are experimentally measured using resonant ultrasonic spectroscopy (RUS) and also theoretically calculated using the DFT method. Elastic moduli, such as Young's modulus (69.7/67.7 GPa), shear modulus (25.1/24.2 GPa), bulk modulus (105.7/112 GPa) and the Poisson's ratio (0.39/0.40), and the Debye temperature (214/210 K) for   polycrystalline aggregates are obtained from the measured and calculated elastic constants."
    },
    {
        "formula": "NbHfZrTi",
        "yield_strength": 69.7,
        "grain_size": 0.0,
        "experimental_density": 0.0,
        "hardness": 0.0,
        "test_temperature": 0.0,
        "ultimate_tensile_strength": 89.4,
        "elongation": 0.0,
        "elongation_plastic": 0.0,
        "evidence": "NbHfZrTi a 69.7 89.4"
    },
    {
        "formula": "NbTaHfZrTi",
        "yield_strength": 78.5,
        "grain_size": 0.0,
        "experimental_density": 0.0,
        "hardness": 0.0,
        "test_temperature": 0.0,
        "ultimate_tensile_strength": 106.9,
        "elongation": 0.0,
        "elongation_plastic": 0.0,
        "evidence": "NbTaHfZrTi [22] b 78.5 106.9"
    },
    {
        "formula": "NbMoTaWTi",
        "yield_strength": 156.0,
        "grain_size": 0.0,
        "experimental_density": 0.0,
        "hardness": 0.0,
        "test_temperature": 0.0,
        "ultimate_tensile_strength": 222.2,
        "elongation": 0.0,
        "elongation_plastic": 0.0,
        "evidence": "NbMoTaWTi [7] a 156 222.2"
    },
    {
        "formula": "NbMoTaWTiV",
        "yield_strength": 164.0,
        "grain_size": 0.0,
        "experimental_density": 0.0,
        "hardness": 0.0,
        "test_temperature": 0.0,
        "ultimate_tensile_strength": 209.0,
        "elongation": 0.0,
        "elongation_plastic": 0.0,
        "evidence": "NbMoTaWTiV [7] a 164 209.0"
    },
    {
        "formula": "NiCoCrFeMn",
        "yield_strength": 201.6,
        "grain_size": 0.0,
        "experimental_density": 0.0,
        "hardness": 0.0,
        "test_temperature": 0.0,
        "ultimate_tensile_strength": 219.9,
        "elongation": 0.0,
        "elongation_plastic": 0.0,
        "evidence": "NiCoCrFeMn [6] a 201.6 219.9"
    },
    {
        "formula": "NiCoFeCr",
        "yield_strength": 215.0,
        "grain_size": 0.0,
        "experimental_density": 0.0,
        "hardness": 0.0,
        "test_temperature": 0.0,
        "ultimate_tensile_strength": 225.7,
        "elongation": 0.0,
        "elongation_plastic": 0.0,
        "evidence": "NiCoFeCr [6] a 215.0 225.7"
    },
    {
        "formula": "NiCoFeMn",
        "yield_strength": 187.9,
        "grain_size": 0.0,
        "experimental_density": 0.0,
        "hardness": 0.0,
        "test_temperature": 0.0,
        "ultimate_tensile_strength": 204.5,
        "elongation": 0.0,
        "elongation_plastic": 0.0,
        "evidence": "NiCoFeMn [6] a 187.9 204.5"
    },
    {
        "formula": "NiCoCrMn",
        "yield_strength": 195.0,
        "grain_size": 0.0,
        "experimental_density": 0.0,
        "hardness": 0.0,
        "test_temperature": 0.0,
        "ultimate_tensile_strength": 222.1,
        "elongation": 0.0,
        "elongation_plastic": 0.0,
        "evidence": "NiCoCrMn [6] a 195.0 222.1"
    },
    {
        "formula": "NiCoFe",
        "yield_strength": 162.0,
        "grain_size": 0.0,
        "experimental_density": 0.0,
        "hardness": 0.0,
        "test_temperature": 0.0,
        "ultimate_tensile_strength": 206.8,
        "elongation": 0.0,
        "elongation_plastic": 0.0,
        "evidence": "NiCoFe [6] a 162.0 206.8"
    },
    {
        "formula": "NiCoCr",
        "yield_strength": 226.2,
        "grain_size": 0.0,
        "experimental_density": 0.0,
        "hardness": 0.0,
        "test_temperature": 0.0,
        "ultimate_tensile_strength": 230.8,
        "elongation": 0.0,
        "elongation_plastic": 0.0,
        "evidence": "NiCoCr [6] a 226.2 230.8"
    },
    {
        "formula": "NiFeMn",
        "yield_strength": 181.0,
        "grain_size": 0.0,
        "experimental_density": 0.0,
        "hardness": 0.0,
        "test_temperature": 0.0,
        "ultimate_tensile_strength": 203.0,
        "elongation": 0.0,
        "elongation_plastic": 0.0,
        "evidence": "NiFeMn [6] a 181.0 203.0"
    },
    {
        "formula": "NiCoMn",
        "yield_strength": 189.4,
        "grain_size": 0.0,
        "experimental_density": 0.0,
        "hardness": 0.0,
        "test_temperature": 0.0,
        "ultimate_tensile_strength": 202.2,
        "elongation": 0.0,
        "elongation_plastic": 0.0,
        "evidence": "NiCoMn [6] a 189.4 202.2"
    },
    {
        "formula": "NiCo",
        "yield_strength": 216.7,
        "grain_size": 0.0,
        "experimental_density": 0.0,
        "hardness": 0.0,
        "test_temperature": 0.0,
        "ultimate_tensile_strength": 204.5,
        "elongation": 0.0,
        "elongation_plastic": 0.0,
        "evidence": "NiCo [6] a 216.7 204.5"
    },
    {
        "formula": "NiFe",
        "yield_strength": 166.2,
        "grain_size": 0.0,
        "experimental_density": 0.0,
        "hardness": 0.0,
        "test_temperature": 0.0,
        "ultimate_tensile_strength": 205.7,
        "elongation": 0.0,
        "elongation_plastic": 0.0,
        "evidence": "NiFe [6] a 166.2 205.7"
    }
]

File: mpea/extracted_info/langchain_0shot_simple/10.1016.j.intermet.2020.106928.jsonl
[
    {
        "formula": "NbMoTaW",
        "yield_strength": 1058.0,
        "grain_size": 0.0,
        "experimental_density": 13.75,
        "hardness": 0.0,
        "test_temperature": 0.0,
        "ultimate_tensile_strength": 0.0,
        "elongation": 0.0,
        "elongation_plastic": 0.0,
        "evidence": "For example, the yield strength of NbMoTaW RHEA at room temperature was improved from 1058 MPa to 1246 MPa by V alloying while it still maintained the low fracture strain  [14] ."
    },
    {
        "formula": "NbMoTaW",
        "yield_strength": 1246.0,
        "grain_size": 0.0,
        "experimental_density": 0.0,
        "hardness": 0.0,
        "test_temperature": 0.0,
        "ultimate_tensile_strength": 0.0,
        "elongation": 0.0,
        "elongation_plastic": 0.0,
        "evidence": "For example, the yield strength of NbMoTaW RHEA at room temperature was improved from 1058 MPa to 1246 MPa by V alloying while it still maintained the low fracture strain  [14] ."
    },
    {
        "formula": "NbMoTaW",
        "yield_strength": 0.0,
        "grain_size": 0.0,
        "experimental_density": 14.099,
        "hardness": 0.0,
        "test_temperature": 0.0,
        "ultimate_tensile_strength": 0.0,
        "elongation": 0.0,
        "elongation_plastic": 0.0,
        "evidence": "The lattice constant and density of NbMoTaW RHEA were firstly calculated to be 3.195 \u00c5 and 14.099 g/cm 3 based on the above models and parameters, respectively."
    },
    {
        "formula": "NbMoTaWX (X = Cr, Zr, V, Hf, Re)",
        "yield_strength": 1460.0,
        "grain_size": 0.0,
        "experimental_density": 0.0,
        "hardness": 0.0,
        "test_temperature": 0.0,
        "ultimate_tensile_strength": 1822.0,
        "elongation": 15.9,
        "elongation_plastic": 0.0,
        "evidence": "The yield stress of NbMoTaWX RHEAs increases by 10-66%. X V RHEA has the large yield strength and reaches about 1460 MPa. The peak stress is also increased up to 50% compared with that of NbMoTaW RHEA. X Zr RHEA has the maximum peak stress and reaches about 1822 MPa. The peak strain of X Zr RHEAs reaches about 15.9%, much larger than that of NbMoTaW RHEA."
    },
    {
        "formula": "NbMoTaWX (X = Cr, Zr, V, Hf and Re)",
        "yield_strength": 0.0,
        "grain_size": 0.0,
        "experimental_density": 0.0,
        "hardness": 0.0,
        "test_temperature": 0.0,
        "ultimate_tensile_strength": 0.0,
        "elongation": 0.0,
        "elongation_plastic": 0.0,
        "evidence": "Conclusion The phase structure, elastic properties, and electronic structure of alloyed NbMoTaWX (X = Cr, Zr, V, Hf and Re) RHEAs were predicted and the effect of alloying elements on the mechanical performance was investigated based on first-principle calculation and experiments. The \u03b4, VEC, E f , and E c indicate that the alloyed NbMoTaWX RHEAs have a BCC single-phase solid solution structure. Most of the alloying elements (X = Cr, Zr, V, Hf and Re) enhanced the strength of NbMoTaW RHEA, while only Zr-alloying improved both the strength and ductility simultaneously. The strengthening mechanism was well analyzed based on the electronic structures. The formation of partial Zr-Zr metallic bonds effectively improved the strength and ductility of NbMoTaW RHEA from the perspective of experiments and theoretical predictions. The calculated results are in good agreement with the experimental data, which suggests an effective strategy for the strengthening of the NbMoTaW RHEA via alloying."
    },
    {
        "formula": "NbMoTaW",
        "yield_strength": 1058.0,
        "grain_size": 0.0,
        "experimental_density": 0.0,
        "hardness": 0.0,
        "test_temperature": 0.0,
        "ultimate_tensile_strength": 1211.0,
        "elongation": 0.0,
        "elongation_plastic": 3.0,
        "evidence": "Table 3 3 Compressive properties of NbMoTaWX (X = Cr, Zr, V, Hf and Re) RHEAs. Alloys Yield stress \u03c3 0.2 Peak stress \u03c3 b Peak strain \u03b5 b (MPa) (MPa) (%) NbMoTaW [14] 1058 1211 <3"
    },
    {
        "formula": "NbMoTaWCr",
        "yield_strength": 1056.0,
        "grain_size": 0.0,
        "experimental_density": 0.0,
        "hardness": 0.0,
        "test_temperature": 0.0,
        "ultimate_tensile_strength": 1104.0,
        "elongation": 0.0,
        "elongation_plastic": 4.6,
        "evidence": "Table 3 3 Compressive properties of NbMoTaWX (X = Cr, Zr, V, Hf and Re) RHEAs. Alloys Yield stress \u03c3 0.2 Peak stress \u03c3 b Peak strain \u03b5 b (MPa) (MPa) (%) NbMoTaWCr 1056 1104 4.6"
    },
    {
        "formula": "NbMoTaWZr",
        "yield_strength": 1480.0,
        "grain_size": 0.0,
        "experimental_density": 0.0,
        "hardness": 0.0,
        "test_temperature": 0.0,
        "ultimate_tensile_strength": 1822.0,
        "elongation": 0.0,
        "elongation_plastic": 15.9,
        "evidence": "Table 3 3 Compressive properties of NbMoTaWX (X = Cr, Zr, V, Hf and Re) RHEAs. Alloys Yield stress \u03c3 0.2 Peak stress \u03c3 b Peak strain \u03b5 b (MPa) (MPa) (%) NbMoTaWZr 1480 1822 15.9"
    },
    {
        "formula": "NbMoTaWV",
        "yield_strength": 1460.0,
        "grain_size": 0.0,
        "experimental_density": 0.0,
        "hardness": 0.0,
        "test_temperature": 0.0,
        "ultimate_tensile_strength": 1520.0,
        "elongation": 0.0,
        "elongation_plastic": 8.8,
        "evidence": "Table 3 3 Compressive properties of NbMoTaWX (X : Cr, Zr, V, Hf and Re) RHEAs. Alloys Yield stress \u03c3 0.2 Peak stress \u03c3 b Peak strain \u03b5 b (MPa) (MPa) (%) NbMoTaWV 1460 1520 8.8"
    },
    {
        "formula": "NbMoTaWHf",
        "yield_strength": 1252.0,
        "grain_size": 0.0,
        "experimental_density": 0.0,
        "hardness": 0.0,
        "test_temperature": 0.0,
        "ultimate_tensile_strength": 1252.0,
        "elongation": 0.0,
        "elongation_plastic": 5.7,
        "evidence": "Table 3 3 Compressive properties of NbMoTaWX (X = Cr, Zr, V, Hf and Re) RHEAs. Alloys Yield stress \u03c3 0.2 Peak stress \u03c3 b Peak strain \u03b5 b (MPa) (MPa) (%) NbMoTaWHf 1252 1252 5.7"
    },
    {
        "formula": "NbMoTaWRe",
        "yield_strength": 1062.0,
        "grain_size": 0.0,
        "experimental_density": 0.0,
        "hardness": 0.0,
        "test_temperature": 0.0,
        "ultimate_tensile_strength": 1147.0,
        "elongation": 0.0,
        "elongation_plastic": 4.2,
        "evidence": "Table 3 3 Compressive properties of NbMoTaWX (X = Cr, Zr, V, Hf and Re) RHEAs. Alloys Yield stress \u03c3 0.2 Peak stress \u03c3 b Peak strain \u03b5 b (MPa) (MPa) (%) NbMoTaWRe 1062 1147 4.2"
    }
]

File: mpea/extracted_info/langchain_0shot_simple/10.1016.j.intermet.2021.107323.jsonl
[
    {
        "formula": "CrNb",
        "yield_strength": 0.0,
        "grain_size": 200.0,
        "experimental_density": 0.0,
        "hardness": 0.0,
        "test_temperature": 1400.0,
        "ultimate_tensile_strength": 0.0,
        "elongation": 0.0,
        "elongation_plastic": 0.0,
        "evidence": "The microstructure of the CrNb alloy consists of coarse, nearglobular BCC particles and a eutectic mixture of Laves and BCC phases. The average grain size of the matrix is ~200 \u03bcm. During HIP at 1400 \u2022 C the coarse dendrites transform to near-globular BCC particles."
    },
    {
        "formula": "CrNbTi",
        "yield_strength": 1353.0,
        "grain_size": 120.0,
        "experimental_density": 0.0,
        "hardness": 0.0,
        "test_temperature": 25.0,
        "ultimate_tensile_strength": 1460.0,
        "elongation": 0.0,
        "elongation_plastic": 0.0,
        "evidence": "The ternary CrNbTi alloy was more ductile, but not as strong at 25 \u2022 C than the binary CrNb alloy. It exhibited \u03c3 y = 1353 MPa, \u03c3 p = 1659 MPa (at \u03b5 p = 0.042) and fractured at \u03b5 f = 0.06 and \u03c3 f = 1460 MPa (Fig.  9b )."
    },
    {
        "formula": "CrNbTaTi",
        "yield_strength": 515.0,
        "grain_size": 0.0,
        "experimental_density": 0.0,
        "hardness": 0.0,
        "test_temperature": 25.0,
        "ultimate_tensile_strength": 0.0,
        "elongation": 0.0,
        "elongation_plastic": 0.0,
        "evidence": "The quaternary CrNbTaTi alloy showed excellent malleability at all three temperatures surviving true plastic strain of 0.69 without fracture. However, this was the weakest alloy among the three studied. The yield stress of this alloy was 515 MPa at 25 \u2022 C, 62 MPa at 1000 \u2022 C and only 20 MPa at 1200 \u2022 C."
    },
    {
        "formula": "CrNb",
        "yield_strength": 974.0,
        "grain_size": 0.0,
        "experimental_density": 0.0,
        "hardness": 0.0,
        "test_temperature": 1200.0,
        "ultimate_tensile_strength": 1074.0,
        "elongation": 0.028,
        "elongation_plastic": 0.0,
        "evidence": "T = 1200 \u2022 C \u03c3 y (MPa) 974 57 20 \u03c3 p (MPa) 1074 60 37 \u03b5 p 0.028 0.017 0.69 \u03c3 f (MPa) not achieved not achieved not achieved \u03b5 f not achieved not achieved not achieved"
    },
    {
        "formula": "CrNbTi",
        "yield_strength": 57.0,
        "grain_size": 0.0,
        "experimental_density": 0.0,
        "hardness": 0.0,
        "test_temperature": 1200.0,
        "ultimate_tensile_strength": 60.0,
        "elongation": 0.017,
        "elongation_plastic": 0.0,
        "evidence": "T = 1200 \u2022 C \u03c3 y (MPa) 974 57 20 \u03c3 p (MPa) 1074 60 37 \u03b5 p 0.028 0.017 0.69 \u03c3 f (MPa) not achieved not achieved not achieved \u03b5 f not achieved not achieved not achieved"
    },
    {
        "formula": "CrNbTaTi",
        "yield_strength": 20.0,
        "grain_size": 0.0,
        "experimental_density": 0.0,
        "hardness": 0.0,
        "test_temperature": 1200.0,
        "ultimate_tensile_strength": 37.0,
        "elongation": 0.69,
        "elongation_plastic": 0.0,
        "evidence": "T = 1200 \u2022 C \u03c3 y (MPa) 974 57 20 \u03c3 p (MPa) 1074 60 37 \u03b5 p 0.028 0.017 0.69 \u03c3 f (MPa) not achieved not achieved not achieved \u03b5 f not achieved not achieved not achieved"
    }
]
