Repository: SatanuG/ad_hoc_information_extraction

## Toward Reliable Ad-hoc Scientific Information Extraction: A Case Study on Two Materials Datasets

Citation: 
```
@article{ghosh2024toward,
  title={Toward Reliable Ad-hoc Scientific Information Extraction: A Case Study on Two Materials Datasets},
  author={Ghosh, Satanu and Brodnik, Neal R and Frey, Carolina and Holgate, Collin and Pollock, Tresa M and Daly, Samantha and Carton, Samuel},
  journal={arXiv preprint arXiv:2406.05348},
  year={2024}
}
```
Paper link: https://arxiv.org/abs/2406.05348

MPEA dataset link: https://doi.org/10.6084/m9.figshare.12804137

Diffusion dataset link: https://tinyurl.com/diffusion-data

File: mpea/extracted_info/langchain_0shot_simple/10.1016.j.jallcom.2014.11.064.jsonl
[
    {
        "formula": "Al0.3HfNbTaTiZr",
        "yield_strength": 0.0,
        "grain_size": 0.0,
        "experimental_density": 0.0,
        "hardness": 0.0,
        "test_temperature": 0.0,
        "ultimate_tensile_strength": 0.0,
        "elongation": 0.0,
        "elongation_plastic": 0.0,
        "evidence": "The partial substitution of Hf with Al in the HfNbTaTiZr alloy was shown to reduce the density of the alloys by \u223c9%, increase the RT hardness by 29% and enhance yield strength by 98%."
    },
    {
        "formula": "Al0.5HfNbTaTiZr",
        "yield_strength": 0.0,
        "grain_size": 0.0,
        "experimental_density": 0.0,
        "hardness": 0.0,
        "test_temperature": 0.0,
        "ultimate_tensile_strength": 0.0,
        "elongation": 0.0,
        "elongation_plastic": 0.0,
        "evidence": "The partial substitution of Hf with Al in the HfNbTaTiZr alloy was shown to reduce the density of the alloys by \u223c9%, increase the RT hardness by 29% and enhance yield strength by 98%."
    },
    {
        "formula": "Al0.75HfNbTaTiZr",
        "yield_strength": 0.0,
        "grain_size": 0.0,
        "experimental_density": 0.0,
        "hardness": 0.0,
        "test_temperature": 0.0,
        "ultimate_tensile_strength": 0.0,
        "elongation": 0.0,
        "elongation_plastic": 0.0,
        "evidence": "The partial substitution of Hf with Al in the HfNbTaTiZr alloy was shown to reduce the density of the alloys by \u223c9%, increase the RT hardness by 29% and enhance yield strength by 98%."
    },
    {
        "formula": "AlHfNbTaTiZr",
        "yield_strength": 0.0,
        "grain_size": 0.0,
        "experimental_density": 0.0,
        "hardness": 0.0,
        "test_temperature": 0.0,
        "ultimate_tensile_strength": 0.0,
        "elongation": 0.0,
        "elongation_plastic": 0.0,
        "evidence": "The partial substitution of Hf with Al in the HfNbTaTiZr alloy was shown to reduce the density of the alloys by \u223c9%, increase the RT hardness by 29% and enhance yield strength by 98%."
    },
    {
        "formula": "AlxHfNbTaTiZr",
        "yield_strength": 0.0,
        "grain_size": 0.0,
        "experimental_density": 8.91,
        "hardness": 0.0,
        "test_temperature": 0.0,
        "ultimate_tensile_strength": 0.0,
        "elongation": 0.0,
        "elongation_plastic": 0.0,
        "evidence": "Al addition indeed brings one important benefit in effectively reducing the actual density from 9.72 to 8.91 g/cm 3 ."
    },
    {
        "formula": "AlxHfNbTaTiZr",
        "yield_strength": 1489.0,
        "grain_size": 0.0,
        "experimental_density": 0.0,
        "hardness": 0.0,
        "test_temperature": 0.0,
        "ultimate_tensile_strength": 0.0,
        "elongation": 21.0,
        "elongation_plastic": 0.0,
        "evidence": "The addition of Al increased the compressive yield strength from 1073 \u00b1 6 MPa to 1489 \u00b1 7 MPa; however, ductility was reduced from > 50 to 21 %."
    },
    {
        "formula": "AlHfNbTaTiZr",
        "yield_strength": 1486.0,
        "grain_size": 0.0,
        "experimental_density": 0.0,
        "hardness": 0.0,
        "test_temperature": 0.0,
        "ultimate_tensile_strength": 0.0,
        "elongation": 21.0,
        "elongation_plastic": 0.0,
        "evidence": "Table 4. It demonstrates that yield strength increases remarkably with increased Al content. AlHfNbTaTiZr alloy attains the yield strength of 1486 \u00b1 7 MPa. This is consistent with hardness trend and also attributable to solution hardening effect arising from atomic size difference and strong bonding between Al and other constituent elements mentioned above. However, ductility shows a gradual decrease, but AlHfNbTaTiZr still has a ductility of 21 %."
    },
    {
        "formula": "HfNbTaTiZr",
        "yield_strength": 1073.0,
        "grain_size": 0.0,
        "experimental_density": 9.96,
        "hardness": 119.0,
        "test_temperature": 0.0,
        "ultimate_tensile_strength": 0.0,
        "elongation": 0.0,
        "elongation_plastic": 0.0,
        "evidence": "HfNbTaTiZr 1073 \u00b1 6 55 \u00b1 1 >50"
    },
    {
        "formula": "Al 0.3 HfNbTaTiZr",
        "yield_strength": 1188.0,
        "grain_size": 0.0,
        "experimental_density": 9.48,
        "hardness": 112.0,
        "test_temperature": 0.0,
        "ultimate_tensile_strength": 0.0,
        "elongation": 0.0,
        "elongation_plastic": 0.0,
        "evidence": "Al 0.3 HfNbTaTiZr 1188 \u00b1 7 63 \u00b1 3 >50"
    },
    {
        "formula": "Al 0.5 HfNbTaTiZr",
        "yield_strength": 1302.0,
        "grain_size": 0.0,
        "experimental_density": 9.25,
        "hardness": 109.0,
        "test_temperature": 0.0,
        "ultimate_tensile_strength": 0.0,
        "elongation": 0.0,
        "elongation_plastic": 0.0,
        "evidence": "Al 0.5 HfNbTaTiZr 1302 \u00b1 6 97 \u00b1 2 46"
    },
    {
        "formula": "Al 0.75 HfNbTaTiZr",
        "yield_strength": 1415.0,
        "grain_size": 0.0,
        "experimental_density": 9.1,
        "hardness": 106.0,
        "test_temperature": 0.0,
        "ultimate_tensile_strength": 0.0,
        "elongation": 0.0,
        "elongation_plastic": 0.0,
        "evidence": "Al 0.75 HfNbTaTiZr 1415 \u00b1 4 102 \u00b1 2 30"
    },
    {
        "formula": "AlHfNbTaTiZr",
        "yield_strength": 1489.0,
        "grain_size": 0.0,
        "experimental_density": 8.84,
        "hardness": 102.0,
        "test_temperature": 0.0,
        "ultimate_tensile_strength": 0.0,
        "elongation": 0.0,
        "elongation_plastic": 0.0,
        "evidence": "AlHfNbTaTiZr 1489 \u00b1 7 103 \u00b1 1 21"
    }
]

File: mpea/extracted_info/langchain_0shot_simple/10.1016.j.jallcom.2015.07.209.jsonl
[
    {
        "formula": "HfNbTaTiZr",
        "yield_strength": 1202.0,
        "grain_size": 0.0,
        "experimental_density": 0.0,
        "hardness": 367.0,
        "test_temperature": 0.0,
        "ultimate_tensile_strength": 1295.0,
        "elongation": 4.7,
        "elongation_plastic": 0.0,
        "evidence": "The as-rolled sample showed a yield stress (\u03c3 0.2 ) of 1202 MPa, peak stress (\u03c3 p ) of 1295 MPa (achieved at 0.027 strain), and total true strain (\u03b5 f ) of 0.047. Furthermore, this sample showed a noticeable softening stage without evidence of macroscopic strain localization."
    },
    {
        "formula": "BCC",
        "yield_strength": 0.0,
        "grain_size": 0.0,
        "experimental_density": 0.0,
        "hardness": 0.0,
        "test_temperature": 0.0,
        "ultimate_tensile_strength": 0.0,
        "elongation": 0.0,
        "elongation_plastic": 0.0,
        "evidence": ""
    },
    {
        "formula": "HfNbTaTiZr",
        "yield_strength": 0.0,
        "grain_size": 0.0,
        "experimental_density": 0.0,
        "hardness": 0.0,
        "test_temperature": 0.0,
        "ultimate_tensile_strength": 1395.0,
        "elongation": 0.0,
        "elongation_plastic": 0.0,
        "evidence": "After strain hardening to a true strain of ~0.56, the current work has also shown that this alloy exhibits steady-state flow at larger strains (with a true flow stress of 1395\u00b127 MPa) and can be cold deformed during cold rolling to very high strains ( \u03b5 = 2.3) without any evidence of failure."
    },
    {
        "formula": "HfNbTaTiZr",
        "yield_strength": 1145.0,
        "grain_size": 22.0,
        "experimental_density": 0.0,
        "hardness": 0.0,
        "test_temperature": 0.0,
        "ultimate_tensile_strength": 1262.0,
        "elongation": 9.7,
        "elongation_plastic": 0.0,
        "evidence": "After annealing at 1000\u00b0C, the true tensile strength and ductility were 1262 MPa and 9.7%, respectively."
    },
    {
        "formula": "HfNbTaTiZr",
        "yield_strength": 0.0,
        "grain_size": 0.0,
        "experimental_density": 0.0,
        "hardness": 0.0,
        "test_temperature": 0.0,
        "ultimate_tensile_strength": 1334.0,
        "elongation": 1.9,
        "elongation_plastic": 0.0,
        "evidence": "After annealing at 800\u00b0C, the true tensile stress of the sheet increased to 1334 MPa, but the true tensile ductility decreased to 1.9%."
    },
    {
        "formula": "HfNbTaTiZr",
        "yield_strength": 1303.0,
        "grain_size": 0.0,
        "experimental_density": 0.0,
        "hardness": 0.0,
        "test_temperature": 800.0,
        "ultimate_tensile_strength": 1334.0,
        "elongation": 1.9,
        "elongation_plastic": 0.0,
        "evidence": "Cold-Rolled + Annealed at 800\u00b0C / 2 h 1303 1334 1.9"
    },
    {
        "formula": "HfNbTaTiZr",
        "yield_strength": 1145.0,
        "grain_size": 0.0,
        "experimental_density": 0.0,
        "hardness": 0.0,
        "test_temperature": 1000.0,
        "ultimate_tensile_strength": 1262.0,
        "elongation": 9.7,
        "elongation_plastic": 0.0,
        "evidence": "Cold-Rolled + Annealed at 1000\u00b0C / 2 h 1145 1262 9.7"
    }
]

File: mpea/extracted_info/langchain_0shot_simple/10.1016.j.jallcom.2015.11.091.jsonl
[
    {
        "formula": "Mo 0.5 NbHf 0.5 ZrTi",
        "yield_strength": 0.0,
        "grain_size": 0.0,
        "experimental_density": 0.0,
        "hardness": 0.0,
        "test_temperature": 0.0,
        "ultimate_tensile_strength": 0.0,
        "elongation": 0.0,
        "elongation_plastic": 0.0,
        "evidence": "Refractory high-entropy alloy Mo 0.5 NbHf 0.5 ZrTi is selected as the base alloy and element Si is added for preparing the (Mo 0.5 NbHf 0.5 ZrTi) BCC /M 5 Si 3 in-situ compound. The effect of Si on the microstructure and mechanical properties of Mo 0.5 NbHf 0.5 ZrTi alloy is analyzed and discussed."
    },
    {
        "formula": "Mo0.5NbHf0.5ZrTiSix",
        "yield_strength": 0.0,
        "grain_size": 0.0,
        "experimental_density": 0.0,
        "hardness": 398.0,
        "test_temperature": 0.0,
        "ultimate_tensile_strength": 0.0,
        "elongation": 0.0,
        "elongation_plastic": 0.0,
        "evidence": "Without the addition of Si, the hardness is 398 HV"
    },
    {
        "formula": "Mo0.5NbHf0.5ZrTiSix",
        "yield_strength": 0.0,
        "grain_size": 0.0,
        "experimental_density": 0.0,
        "hardness": 638.0,
        "test_temperature": 0.0,
        "ultimate_tensile_strength": 0.0,
        "elongation": 0.0,
        "elongation_plastic": 0.0,
        "evidence": "the hardness reaches to 638 HV when the content of Si is 0.9."
    },
    {
        "formula": "Mo 0.5 NbHf 0.5 ZrTiSi x",
        "yield_strength": 0.0,
        "grain_size": 0.0,
        "experimental_density": 0.0,
        "hardness": 0.0,
        "test_temperature": 0.0,
        "ultimate_tensile_strength": 0.0,
        "elongation": 0.0,
        "elongation_plastic": 0.0,
        "evidence": "The results of this work demonstrate that the addition of Si to Mo 0.5 NbHf 0.5 ZrTi alloy have very beneficial effects. The hardness and yield strength increase with the addition of Si."
    }
]

File: mpea/extracted_info/langchain_0shot_simple/10.1016.j.jallcom.2016.10.014.jsonl
[
    {
        "formula": "HfMo 0.5 NbTiV 0.5",
        "yield_strength": 1260.0,
        "grain_size": 0.0,
        "experimental_density": 0.0,
        "hardness": 0.0,
        "test_temperature": 20.0,
        "ultimate_tensile_strength": 0.0,
        "elongation": 0.0,
        "elongation_plastic": 0.0,
        "evidence": "At room temperature, The HfMo 0.5 NbTiV 0.5 and HfMo 0.5 NbTiV 0.5 Si 0.7 alloys show yield strengths of 1260MPa and 2134MPa, respectively"
    },
    {
        "formula": "HfMo 0.5 NbTiV 0.5 Si 0.7",
        "yield_strength": 2134.0,
        "grain_size": 0.0,
        "experimental_density": 0.0,
        "hardness": 0.0,
        "test_temperature": 20.0,
        "ultimate_tensile_strength": 0.0,
        "elongation": 0.0,
        "elongation_plastic": 0.0,
        "evidence": "At room temperature, The HfMo 0.5 NbTiV 0.5 and HfMo 0.5 NbTiV 0.5 Si 0.7 alloys show yield strengths of 1260MPa and 2134MPa, respectively"
    },
    {
        "formula": "HfMo 0.5 NbTiV 0.5",
        "yield_strength": 60.0,
        "grain_size": 0.0,
        "experimental_density": 0.0,
        "hardness": 0.0,
        "test_temperature": 1200.0,
        "ultimate_tensile_strength": 0.0,
        "elongation": 0.0,
        "elongation_plastic": 0.0,
        "evidence": "During deformation at 1200 , the yield strengths of HfMo 0.5 NbTiV 0.5 and HfMo 0.5 NbTiV 0.5 Si 0.7 alloys are 60MPa and 235MPa, respectively"
    },
    {
        "formula": "HfMo 0.5 NbTiV 0.5 Si 0.7",
        "yield_strength": 235.0,
        "grain_size": 0.0,
        "experimental_density": 0.0,
        "hardness": 0.0,
        "test_temperature": 1200.0,
        "ultimate_tensile_strength": 0.0,
        "elongation": 0.0,
        "elongation_plastic": 0.0,
        "evidence": "During deformation at 1200 , the yield strengths of HfMo 0.5 NbTiV 0.5 and HfMo 0.5 NbTiV 0.5 Si 0.7 alloys are 60MPa and 235MPa, respectively"
    },
    {
        "formula": "HfMo 0.5 NbTiV 0.5 Si x",
        "yield_strength": 2134.0,
        "grain_size": 0.0,
        "experimental_density": 8.49,
        "hardness": 612.0,
        "test_temperature": 0.0,
        "ultimate_tensile_strength": 0.0,
        "elongation": 0.0,
        "elongation_plastic": 0.0,
        "evidence": "For the matrix HfMo 0.5 NbTiV 0.5 alloy, the hardness is 403 HV. Si addition has a promoting effect on the hardness increase. Evidently, the formation of silicide strengthens the matrix. When the content of Si is 0.7, the hardness reaches 612 HV. Meanwhile, the values of hardness have large fluctuations with the formation of the silicide because of the major difference in hardness between the matrix and silicide, as well as the non-uniform distribution of silicide in the microscopic area. The matrix HfMo 0.5 NbTiV 0.5 alloy has the maximum compressive plasticity of 35% without fracture, and the yield strength is 1260MPa. However, the HfMo 0.5 NbTiV 0.7 alloy has the maximum yield strength (as high as 2134MPa) while still exhibiting a fracture strain of 9.2%."
    },
    {
        "formula": "HfMo 0.5 NbTiV 0.5",
        "yield_strength": 1260.0,
        "grain_size": 0.0,
        "experimental_density": 0.0,
        "hardness": 0.0,
        "test_temperature": 0.0,
        "ultimate_tensile_strength": 0.0,
        "elongation": 35.0,
        "elongation_plastic": 0.0,
        "evidence": "the respective yield strength and fracture strain of the HfMo 0.5 NbTiV 0.5 alloy were 35% and 1260MPa"
    },
    {
        "formula": "HfMo 0.5 NbTiV 0.5 Si 0.7",
        "yield_strength": 2134.0,
        "grain_size": 0.0,
        "experimental_density": 0.0,
        "hardness": 0.0,
        "test_temperature": 0.0,
        "ultimate_tensile_strength": 0.0,
        "elongation": 9.2,
        "elongation_plastic": 0.0,
        "evidence": "the yield strength and fracture strain of the HfMo 0.5 NbTiV 0.5 Si 0.7 alloy were 9.2% and 2134MPa"
    },
    {
        "formula": "HfMo 0.5 NbTiV 0.5",
        "yield_strength": 60.0,
        "grain_size": 0.0,
        "experimental_density": 9.02,
        "hardness": 0.0,
        "test_temperature": 1200.0,
        "ultimate_tensile_strength": 0.0,
        "elongation": 35.0,
        "elongation_plastic": 0.0,
        "evidence": "The yield strengths of HfMo 0.5 NbTiV 0.5 and HfMo 0.5 NbTiV 0.5 Si 0.7 alloys were 60MPa and 235MPa at 1200 , respectively. The attractive strength at elevated temperatures of the Si-containing alloys was strongly dependent on the strengthening effect caused by the silicides. HfMo 0.5 NbTiV 0.5 -0.88 12.96 5.9% 36.07 4.63 8.98 9.02"
    },
    {
        "formula": "HfMo 0.5 NbTiV 0.5 Si 0.3",
        "yield_strength": 166.0,
        "grain_size": 0.0,
        "experimental_density": 8.75,
        "hardness": 0.0,
        "test_temperature": 1200.0,
        "ultimate_tensile_strength": 0.0,
        "elongation": 35.0,
        "elongation_plastic": 0.0,
        "evidence": "HfMo 0.5 NbTiV 0.5 Si 0.3 -16.17 12.61 7.9% 1.86 4.58 8.48 8.75 HfMo 0.5 NbTiV 0.5 Si 0.3 20 1617 18.5% 2016 1000 398 35% 430 1200 166 35% 187"
    },
    {
        "formula": "HfMo 0.5 NbTiV 0.5 Si 0.5",
        "yield_strength": 188.0,
        "grain_size": 0.0,
        "experimental_density": 8.6,
        "hardness": 0.0,
        "test_temperature": 1200.0,
        "ultimate_tensile_strength": 0.0,
        "elongation": 35.0,
        "elongation_plastic": 0.0,
        "evidence": "HfMo 0.5 NbTiV 0.5 Si 0.5 -24.44 12.39 8.8% 1.19 4.56 8.17 8.60 HfMo 0.5 NbTiV 0.5 Si 0.5 20 1787 11.9% 2052 1000 614 35% 696 1200 188 35% 219"
    },
    {
        "formula": "HfMo 0.5 NbTiV 0.5 Si 0.7",
        "yield_strength": 235.0,
        "grain_size": 0.0,
        "experimental_density": 8.49,
        "hardness": 0.0,
        "test_temperature": 1200.0,
        "ultimate_tensile_strength": 0.0,
        "elongation": 35.0,
        "elongation_plastic": 0.0,
        "evidence": "HfMo 0.5 NbTiV 0.5 Si 0.7 -31.13 12.17 9.4% 0.91 4.53 7.91 8.49 HfMo 0.5 NbTiV 0.5 Si 0.7 20 2134 9.2% 2242 1000 673 35% 741 1200 235 35% 268"
    }
]

File: mpea/extracted_info/langchain_0shot_simple/10.1016.j.jallcom.2016.11.188.jsonl
[
    {
        "formula": "MoNbTaTiV",
        "yield_strength": 1400.0,
        "grain_size": 0.0,
        "experimental_density": 9.29,
        "hardness": 443.0,
        "test_temperature": 0.0,
        "ultimate_tensile_strength": 0.0,
        "elongation": 0.0,
        "elongation_plastic": 0.0,
        "evidence": "The measured density and lattice parameter for MoN-bTaTiV are 9:29 g=cm 3 and 3.224 \u00c5, which obey the rule of mixtures (ROM). The alloy exhibits high hardness at 443 Hv, high yield strength at 1.4 GPa, and good compressive fracture strength at 2.45 GPa with a fracture strain of $ 30% at room temperature."
    },
    {
        "formula": "MoNbTaTiV",
        "yield_strength": 1400.0,
        "grain_size": 0.0,
        "experimental_density": 9.29,
        "hardness": 0.0,
        "test_temperature": 25.0,
        "ultimate_tensile_strength": 0.0,
        "elongation": 30.0,
        "elongation_plastic": 0.0,
        "evidence": "The yield strength \u00f0s exp 0:2 \u00de of the MoNbTaTiV alloy is 1.4 GPa, while the maximum compressive fracture strength \u00f0s f \u00de is 2.45 GPa. The alloy exhibits about 30% compressive strain before fracture, and it exhibits a large work-hardening capacity."
    },
    {
        "formula": "MoNbTaTiV",
        "yield_strength": 1467.0,
        "grain_size": 0.0,
        "experimental_density": 0.0,
        "hardness": 449.0,
        "test_temperature": 0.0,
        "ultimate_tensile_strength": 0.0,
        "elongation": 0.0,
        "elongation_plastic": 0.0,
        "evidence": "The calculated yield strength \u00f0s cal 0:2 \u00de using Eq. (  10 ) is equal to 1467 MPa, while the calculated hardness (HV cal ) is 449 Hv using Eq. (  11 ). The modelpredicted values agree well with experimental results for the MoNbTaTiV alloy."
    },
    {
        "formula": "MoNbTaTiV",
        "yield_strength": 0.0,
        "grain_size": 0.0,
        "experimental_density": 0.0,
        "hardness": 0.0,
        "test_temperature": 0.0,
        "ultimate_tensile_strength": 0.0,
        "elongation": 0.0,
        "elongation_plastic": 0.0,
        "evidence": "The calculated empirical parameters for the MoNbTaTiV alloy are: DH mix \u00bc \u00c02:47 kJ/mol, d \u00bc 3.36%, U \u00bc 14.1, VEC \u00bc 5, Dc \u00bc 0:028, and f \u00bc 31.32 (see Tables  1  and 4 ). These values favor formation of single-phase solid solution with BCC structure, and this agrees with the CALPHAD prediction, and the experimental observations."
    },
    {
        "formula": "MoNbTaTiV",
        "yield_strength": 1400.0,
        "grain_size": 43.0,
        "experimental_density": 9.29,
        "hardness": 443.0,
        "test_temperature": 0.0,
        "ultimate_tensile_strength": 0.0,
        "elongation": 0.0,
        "elongation_plastic": 0.0,
        "evidence": "Table 2 2 Comparison between the calculated yield strength \u00f0s cal 0:2 \u00de and experimental value \u00f0s exp 0:2 \u00de, and between calculated Vickers hardness (HV cal ) and the experimental value (HV exp ) for the single-phase refractory HEAs. The grain sizes or secondary dendrite arm spacing (SDAS) are also listed. Alloys Phase State HV [Hv] s 0:2 [MPa] SDAS [mm] Size [mm] Ref. Exp. Cal. Exp. Cal. MoNbTaTiV BCC As-cast 443 449 1400 1468 10e20 43 \u00c2 6 Present"
    },
    {
        "formula": "HfMoTaTiZr",
        "yield_strength": 542.0,
        "grain_size": 0.0,
        "experimental_density": 0.0,
        "hardness": 0.0,
        "test_temperature": 0.0,
        "ultimate_tensile_strength": 1600.0,
        "elongation": 0.0,
        "elongation_plastic": 0.0,
        "evidence": "Ref. [28] HfMoTaTiZr BCC As-cast 542 574 1600 1877 20e30 43 \u00c2 6"
    },
    {
        "formula": "HfMoNbTaTiZr",
        "yield_strength": 505.0,
        "grain_size": 0.0,
        "experimental_density": 0.0,
        "hardness": 0.0,
        "test_temperature": 0.0,
        "ultimate_tensile_strength": 1512.0,
        "elongation": 0.0,
        "elongation_plastic": 0.0,
        "evidence": "Ref. [50] HfMoNbTaTiZr BCC As-cast 505 506 1512 1656 20e30 43 \u00c2 6"
    },
    {
        "formula": "HfNbTaTiVZr",
        "yield_strength": 558.0,
        "grain_size": 0.0,
        "experimental_density": 0.0,
        "hardness": 0.0,
        "test_temperature": 0.0,
        "ultimate_tensile_strength": 0.0,
        "elongation": 0.0,
        "elongation_plastic": 0.0,
        "evidence": "Ref. [29] HfNbTaTiVZr BCC As-cast 558 485 e e 10e20 e"
    },
    {
        "formula": "HfNbTaTiZr",
        "yield_strength": 390.0,
        "grain_size": 0.0,
        "experimental_density": 0.0,
        "hardness": 0.0,
        "test_temperature": 0.0,
        "ultimate_tensile_strength": 929.0,
        "elongation": 0.0,
        "elongation_plastic": 0.0,
        "evidence": "Ref. [19] HfNbTaTiZr BCC As-cast 390 331 929 1080 100e200* 43.8 \u00c2 5.7"
    },
    {
        "formula": "HfMoNbTiZr",
        "yield_strength": 552.0,
        "grain_size": 0.0,
        "experimental_density": 0.0,
        "hardness": 0.0,
        "test_temperature": 0.0,
        "ultimate_tensile_strength": 1719.0,
        "elongation": 0.0,
        "elongation_plastic": 0.0,
        "evidence": "Ref. [51] HfMoNbTiZr BCC BCC As-cast Annealed e e 552 552 1719 1575 1804 1804 10e20 100e200* 44 \u00c2 6 44 \u00c2 6"
    },
    {
        "formula": "NbTiVZr",
        "yield_strength": 335.0,
        "grain_size": 0.0,
        "experimental_density": 0.0,
        "hardness": 0.0,
        "test_temperature": 0.0,
        "ultimate_tensile_strength": 1105.0,
        "elongation": 0.0,
        "elongation_plastic": 0.0,
        "evidence": "Ref. [51] NbTiVZr BCC Annealed 335 390 1105 1276 $600* 4.7 \u00c2 4.7 \u00c2 4.7"
    }
]

File: mpea/extracted_info/langchain_0shot_simple/10.1016.j.jallcom.2018.10.230.jsonl
[
    {
        "formula": "NbTaTiV",
        "yield_strength": 1370.0,
        "grain_size": 0.0,
        "experimental_density": 0.0,
        "hardness": 510.0,
        "test_temperature": 25.0,
        "ultimate_tensile_strength": 0.0,
        "elongation": 23.0,
        "elongation_plastic": 0.0,
        "evidence": "The alloy exhibits a relatively high hardness of 510 HV, yield strength of 1.37 GPa, and compressive fracture strength of 2.19 GPa with a high fracture strain of 23 % at room temperature."
    },
    {
        "formula": "NbTaTiV",
        "yield_strength": 0.0,
        "grain_size": 0.0,
        "experimental_density": 0.0,
        "hardness": 510.9,
        "test_temperature": 1700.0,
        "ultimate_tensile_strength": 0.0,
        "elongation": 0.0,
        "elongation_plastic": 20.0,
        "evidence": "The NbTaTiV RHEA, which was sintered at 1700 o C, exhibits the highest microhardness of 510.9 HV, much higher than 298 HV for the as-casted alloy  [11] . Under all conditions, the NbTaTiV RHEA exhibits more than 20 % compression plasticity before fracture and a large work-hardening capacity."
    },
    {
        "formula": "NbTaTiV",
        "yield_strength": 1370.0,
        "grain_size": 20.0,
        "experimental_density": 0.0,
        "hardness": 0.0,
        "test_temperature": 20.0,
        "ultimate_tensile_strength": 0.0,
        "elongation": 20.0,
        "elongation_plastic": 0.0,
        "evidence": "The P/M NbTaTiV RHEA showed a combined high yield strength of 1.37 GPa and reasonable ductility over 20 % at room temperature."
    },
    {
        "formula": "NbTaTiV",
        "yield_strength": 1373.0,
        "grain_size": 38.0,
        "experimental_density": 0.0,
        "hardness": 0.0,
        "test_temperature": 25.0,
        "ultimate_tensile_strength": 0.0,
        "elongation": 23.0,
        "elongation_plastic": 0.0,
        "evidence": "The yield strength of NbTaTiV RHEA sintered at 1500 o C, 1600 o C and 1700 o C are 1108 MPa, 1308 MPa, and 1373 MPa, respectively, while their maximum compressive fracture strength are 1821 MPa, 2073 MPa, and 2189 MPa, respectively."
    },
    {
        "formula": "MoNbTaVW",
        "yield_strength": 846.0,
        "grain_size": 17.0,
        "experimental_density": 1536.0,
        "hardness": 800.0,
        "test_temperature": 800.0,
        "ultimate_tensile_strength": 842.0,
        "elongation": 19.0,
        "elongation_plastic": 0.0,
        "evidence": "As cast MoNbTaVW [6] 800 846 17 1536 1000 842 19 1454"
    },
    {
        "formula": "CrMo0.5NbTa0.5TiZr",
        "yield_strength": 983.0,
        "grain_size": 5.5,
        "experimental_density": 1100.0,
        "hardness": 800.0,
        "test_temperature": 800.0,
        "ultimate_tensile_strength": 546.0,
        "elongation": 40.0,
        "elongation_plastic": 0.0,
        "evidence": "As cast CrMo0.5NbTa0.5TiZr 800 983 5.5 1100 [29] 1000 546 > 40 % 630"
    },
    {
        "formula": "HfNbTaTiZr",
        "yield_strength": 535.0,
        "grain_size": 40.0,
        "experimental_density": 550.0,
        "hardness": 800.0,
        "test_temperature": 800.0,
        "ultimate_tensile_strength": 295.0,
        "elongation": 40.0,
        "elongation_plastic": 0.0,
        "evidence": "As cast HfNbTaTiZr [26] 800 535 40% 550 1000 295 > 40 % 310"
    },
    {
        "formula": "NbTiVZr",
        "yield_strength": 187.0,
        "grain_size": 50.0,
        "experimental_density": 0.0,
        "hardness": 800.0,
        "test_temperature": 800.0,
        "ultimate_tensile_strength": 58.0,
        "elongation": 50.0,
        "elongation_plastic": 0.0,
        "evidence": "As cast NbTiVZr[27] 800 187 > 50 % ---- 1000 58 > 50 % ----"
    },
    {
        "formula": "HfMo0.5NbTiV0.5Si0.3",
        "yield_strength": 398.0,
        "grain_size": 35.0,
        "experimental_density": 430.0,
        "hardness": 1000.0,
        "test_temperature": 1200.0,
        "ultimate_tensile_strength": 166.0,
        "elongation": 35.0,
        "elongation_plastic": 0.0,
        "evidence": "As cast 1000 398 > 35 % 430 HfMo0.5NbTiV0.5Si0.3[28] 1200 166 > 35 % 187"
    }
]

File: mpea/extracted_info/langchain_0shot_simple/10.1016.j.jallcom.2018.11.111.jsonl
[
    {
        "formula": "MoNbRe 0.5 W(TaC) x",
        "yield_strength": 0.0,
        "grain_size": 0.0,
        "experimental_density": 0.0,
        "hardness": 0.0,
        "test_temperature": 0.0,
        "ultimate_tensile_strength": 0.0,
        "elongation": 10.25,
        "elongation_plastic": 0.0,
        "evidence": "The MoNbRe 0.5 W(TaC) 0.5 composite has the maximum failure strain of 10.25%."
    },
    {
        "formula": "MoNbRe0.5W(TaC)x",
        "yield_strength": 1202.0,
        "grain_size": 0.0,
        "experimental_density": 0.0,
        "hardness": 0.0,
        "test_temperature": 0.0,
        "ultimate_tensile_strength": 0.0,
        "elongation": 10.25,
        "elongation_plastic": 0.0,
        "evidence": "The T0.5 composite has the maximum fracture strain of 10.25 %, while the yield strength and the compressive strength are 1202 MPa and 2067 MPa, respectively."
    },
    {
        "formula": "MoNbTaW",
        "yield_strength": 1058.0,
        "grain_size": 0.0,
        "experimental_density": 0.0,
        "hardness": 0.0,
        "test_temperature": 0.0,
        "ultimate_tensile_strength": 0.0,
        "elongation": 0.0,
        "elongation_plastic": 0.0,
        "evidence": "As reported by Senkov  [9] , the yield strength and compressive strength of the MoNbTaW HEA at room temperature were 1058 MPa and 1211 MPa, respectively"
    },
    {
        "formula": "MoNbTaVW",
        "yield_strength": 1246.0,
        "grain_size": 0.0,
        "experimental_density": 0.0,
        "hardness": 0.0,
        "test_temperature": 0.0,
        "ultimate_tensile_strength": 0.0,
        "elongation": 0.0,
        "elongation_plastic": 0.0,
        "evidence": "As reported by Senkov  [9] , the yield strength and compressive strength of the MoNbTaVW HEA were 1246MPa and 1270 MPa, respectively."
    },
    {
        "formula": "MoNbRe0.5W(TaC)x",
        "yield_strength": 896.0,
        "grain_size": 0.0,
        "experimental_density": 0.0,
        "hardness": 0.0,
        "test_temperature": 0.0,
        "ultimate_tensile_strength": 0.0,
        "elongation": 0.0,
        "elongation_plastic": 0.0,
        "evidence": "Table 2 Compressive mechanical properties of the MoNbRe 0.5 W(TaC) x composites Composite Yield strength (MPa) Compressive strength (MPa) Fracture strain T0 896 \u00b1 13 1232 \u00b1 25 7.08 \u00b1 0.33"
    },
    {
        "formula": "MoNbRe0.5W(TaC)x",
        "yield_strength": 1074.0,
        "grain_size": 0.0,
        "experimental_density": 0.0,
        "hardness": 0.0,
        "test_temperature": 0.0,
        "ultimate_tensile_strength": 0.0,
        "elongation": 0.0,
        "elongation_plastic": 0.0,
        "evidence": "Table 2 Compressive mechanical properties of the MoNbRe 0.5 W(TaC) x composites Composite Yield strength (MPa) Compressive strength (MPa) Fracture strain T0.2 1074 \u00b1 11 1700 \u00b1 13 8.33 \u00b1 0.52"
    },
    {
        "formula": "MoNbRe0.5W(TaC)x",
        "yield_strength": 1144.0,
        "grain_size": 0.0,
        "experimental_density": 0.0,
        "hardness": 0.0,
        "test_temperature": 0.0,
        "ultimate_tensile_strength": 0.0,
        "elongation": 0.0,
        "elongation_plastic": 0.0,
        "evidence": "Table 2 Compressive mechanical properties of the MoNbRe 0.5 W(TaC) x composites Composite Yield strength (MPa) Compressive strength (MPa) Fracture strain T0.4 1144 \u00b1 33 1833 \u00b1 34 8.81 \u00b1 0.26"
    },
    {
        "formula": "MoNbRe0.5W(TaC)x",
        "yield_strength": 1202.0,
        "grain_size": 0.0,
        "experimental_density": 0.0,
        "hardness": 0.0,
        "test_temperature": 0.0,
        "ultimate_tensile_strength": 0.0,
        "elongation": 0.0,
        "elongation_plastic": 0.0,
        "evidence": "Table 2 Compressive mechanical properties of the MoNbRe 0.5 W(TaC) x composites Composite Yield strength (MPa) Compressive strength (MPa) Fracture strain T0.5 1202 \u00b1 15 2067 \u00b1 46 10.25 \u00b1 0.41"
    },
    {
        "formula": "MoNbRe0.5W(TaC)x",
        "yield_strength": 1241.0,
        "grain_size": 0.0,
        "experimental_density": 0.0,
        "hardness": 0.0,
        "test_temperature": 0.0,
        "ultimate_tensile_strength": 0.0,
        "elongation": 0.0,
        "elongation_plastic": 0.0,
        "evidence": "Table 2 Compressive mechanical properties of the MoNbRe 0.5 W(TaC) x composites Composite Yield strength (MPa) Compressive strength (MPa) Fracture strain T0.6 1241 \u00b1 26 2351 \u00b1 33 9.64 \u00b1 0.50"
    }
]

File: mpea/extracted_info/langchain_0shot_simple/10.1016.j.jallcom.2019.06.138.jsonl
[
    {
        "formula": "HfNbTaTiZrW",
        "yield_strength": 345.0,
        "grain_size": 0.0,
        "experimental_density": 0.0,
        "hardness": 0.0,
        "test_temperature": 1200.0,
        "ultimate_tensile_strength": 0.0,
        "elongation": 0.0,
        "elongation_plastic": 0.0,
        "evidence": "Particularly, at 1200 C, H-W and H-MoW show yield strengths of 345 MPa and 703 MPa, which are much higher than 92 MPa of HfNbTaTiZr."
    },
    {
        "formula": "HfNbTaTiZrMoW",
        "yield_strength": 703.0,
        "grain_size": 0.0,
        "experimental_density": 0.0,
        "hardness": 0.0,
        "test_temperature": 1200.0,
        "ultimate_tensile_strength": 0.0,
        "elongation": 0.0,
        "elongation_plastic": 0.0,
        "evidence": "Particularly, at 1200 C, H-W and H-MoW show yield strengths of 345 MPa and 703 MPa, which are much higher than 92 MPa of HfNbTaTiZr."
    },
    {
        "formula": "H-W",
        "yield_strength": 1550.0,
        "grain_size": 29.4,
        "experimental_density": 0.0,
        "hardness": 0.0,
        "test_temperature": 0.0,
        "ultimate_tensile_strength": 2322.0,
        "elongation": 26.3,
        "elongation_plastic": 0.0,
        "evidence": "As shown in Fig.  6  (a), the H-W alloy exhibits the yield strength of 1550 MPa at RT, and reaches the peak strength (2322 MPa) at \u03b5 \u00bc 26.3% and fails at \u03b5 \u00bc 26.3%."
    },
    {
        "formula": "HfNbTaTiZrW",
        "yield_strength": 0.0,
        "grain_size": 0.0,
        "experimental_density": 0.0,
        "hardness": 0.0,
        "test_temperature": 1200.0,
        "ultimate_tensile_strength": 0.0,
        "elongation": 0.0,
        "elongation_plastic": 0.0,
        "evidence": "H-W exhibits yield strength ~700 MPa and fracture strain >35% at 1200 C."
    },
    {
        "formula": "HfNbTaTiZrMoW",
        "yield_strength": 0.0,
        "grain_size": 0.0,
        "experimental_density": 0.0,
        "hardness": 0.0,
        "test_temperature": 1200.0,
        "ultimate_tensile_strength": 0.0,
        "elongation": 0.0,
        "elongation_plastic": 0.0,
        "evidence": "H-MoW exhibits yield strength ~700 MPa and fracture strain >35% at 1200 C."
    },
    {
        "formula": "HfNbTaTiZrMoW",
        "yield_strength": 1637.0,
        "grain_size": 0.0,
        "experimental_density": 0.0,
        "hardness": 0.0,
        "test_temperature": 1200.0,
        "ultimate_tensile_strength": 0.0,
        "elongation": 15.5,
        "elongation_plastic": 0.0,
        "evidence": "Table 3 3 Yield strengths (s Temp. ( C) HfNbTaTiZr H-W Hf-MoW \u03b5 f (%) RT 929 93 >50 1550 138 26.3 1637 148 15.5 800 535 54 >40 577 52 >35 1065 96 >35 1000 295 30 >50 409 37 >35 736 66 >35 1200 92 9 >50 345 31 >35 703 63 >35 y ), specific yield strengths (s s ) and fracture strains (\u03b5 f ) of HfNbTaTiZr [20], H-W and H-MoW alloys at RT, 800 C, 1000 C and 1200 C. s y (MPa) s s (kPa \u00c2m 3 /kg) \u03b5 f (%) s y (MPa) s s (kPa \u00c2m 3 /kg) \u03b5 f (%) s y (MPa) s s (kPa \u00c2m 3 /kg)"
    }
]

File: mpea/extracted_info/langchain_0shot_simple/10.1016.j.jallcom.2020.154301.jsonl
[
    {
        "formula": "Re0.5NbMoTaW",
        "yield_strength": 1147.0,
        "grain_size": 0.0,
        "experimental_density": 0.0,
        "hardness": 0.0,
        "test_temperature": 0.0,
        "ultimate_tensile_strength": 0.0,
        "elongation": 7.0,
        "elongation_plastic": 0.0,
        "evidence": "As the Re addition increases from 0 to 0.5, the yield strength of the alloys is improved from 1058 MPa to 1147 MPa, while the room-temperature ductility increases from 2.6% to 7.0%."
    },
    {
        "formula": "Re x NbMoTaW",
        "yield_strength": 1147.0,
        "grain_size": 0.0,
        "experimental_density": 0.0,
        "hardness": 567.0,
        "test_temperature": 0.0,
        "ultimate_tensile_strength": 1465.0,
        "elongation": 7.01,
        "elongation_plastic": 0.0,
        "evidence": "As the Re addition increases from 0 to 1, the yield strength,  compressive strength, and fracture strain of Re x NbMoTaW alloys exhibit similar trend as the microhardness increasing firstly and then decreasing. Re0.5 alloy reached the highest mechanical properties, with the yield strength, maximum strength, and fracture strain of 1147 \u00b1 10 MPa, 1465 \u00b1 18 MPa, and 7.01 \u00b1 0.30%, respectively."
    },
    {
        "formula": "Re0.5NbMoTaW",
        "yield_strength": 1147.0,
        "grain_size": 0.0,
        "experimental_density": 0.0,
        "hardness": 567.0,
        "test_temperature": 0.0,
        "ultimate_tensile_strength": 1465.0,
        "elongation": 7.01,
        "elongation_plastic": 0.0,
        "evidence": "The Re 0.5 NbMoTaW alloy reaches the maximum hardness, yield strength, compressive strength and fracture strain of 567 \u00b1 9 HV, 1147 \u00b1 10 MPa, 1465 \u00b1 18 MPa, and 7.01 \u00b1 0.30%, respectively."
    },
    {
        "formula": "Re0 NbMoTaW",
        "yield_strength": 1121.0,
        "grain_size": 0.0,
        "experimental_density": 0.0,
        "hardness": 527.0,
        "test_temperature": 0.0,
        "ultimate_tensile_strength": 1306.0,
        "elongation": 6.22,
        "elongation_plastic": 0.0,
        "evidence": "Table 4 Vickers hardness values of the Re x NbMoTaW alloys. Alloy Vickers hardness (Hv) Theoretic Experimental Re0 [12] e 445.5 Re0 179 527 \u00b1 10 Table 5 Compression properties of Re x NbMoTaW alloys. Alloy Yield strength Maximum strength Fracture strain (MPa) (MPa) (%) Re0 1121 \u00b1 8 1306 \u00b1 13 6.22 \u00b1 0.25"
    },
    {
        "formula": "Re0.5 NbMoTaW",
        "yield_strength": 1147.0,
        "grain_size": 0.0,
        "experimental_density": 0.0,
        "hardness": 567.0,
        "test_temperature": 0.0,
        "ultimate_tensile_strength": 1465.0,
        "elongation": 7.01,
        "elongation_plastic": 0.0,
        "evidence": "Table 4 Vickers hardness values of the Re x NbMoTaW alloys. Alloy Vickers hardness (Hv) Theoretic Experimental Re0.5 213 567 \u00b1 9 Table 5 Compression properties of Re x NbMoTaW alloys. Alloy Yield strength Maximum strength Fracture strain (MPa) (MPa) (%) Re0.5 1147 \u00b1 10 1465 \u00b1 18 7.01 \u00b1 0.30"
    },
    {
        "formula": "Re1 NbMoTaW",
        "yield_strength": 1062.0,
        "grain_size": 0.0,
        "experimental_density": 0.0,
        "hardness": 536.0,
        "test_temperature": 0.0,
        "ultimate_tensile_strength": 1147.0,
        "elongation": 4.22,
        "elongation_plastic": 0.0,
        "evidence": "Table 4 Vickers hardness values of the Re x NbMoTaW alloys. Alloy Vickers hardness (Hv) Theoretic Experimental Re1 241 536 \u00b1 22 Table 5 Compression properties of Re x NbMoTaW alloys. Alloy Yield strength Maximum strength Fracture strain (MPa) (MPa) (%) Re1 1062 \u00b1 15 1147 \u00b1 10 4.22 \u00b1 0.18"
    }
]
