Repository: SatanuG/ad_hoc_information_extraction

## Toward Reliable Ad-hoc Scientific Information Extraction: A Case Study on Two Materials Datasets

Citation: 
```
@article{ghosh2024toward,
  title={Toward Reliable Ad-hoc Scientific Information Extraction: A Case Study on Two Materials Datasets},
  author={Ghosh, Satanu and Brodnik, Neal R and Frey, Carolina and Holgate, Collin and Pollock, Tresa M and Daly, Samantha and Carton, Samuel},
  journal={arXiv preprint arXiv:2406.05348},
  year={2024}
}
```
Paper link: https://arxiv.org/abs/2406.05348

MPEA dataset link: https://doi.org/10.6084/m9.figshare.12804137

Diffusion dataset link: https://tinyurl.com/diffusion-data

## Instruction

- There are two main directories for Diffusion and MPEA. Each of these directories contain 6 python scripts corresponding to the 6 experimental setup as discussed in the paper.
- Extracted information files can be found inside each of the above mentioned directories.
- analyze_and_create_homework.ipynb was a google colab notebook used to analyze the extracted information, do alignment, and create prepare the data for manual annotation.
- Please refer to README(grobid_usage).md for instructions (my notes) on how to install and run Grobid server and client.
- All pre-requisites for running the code are mentioned in the requirements.txt file.

File: mpea/extracted_info/langchain_0shot_simple/10.1002.adma.201701678.jsonl
[
    {
        "formula": "TaHfZrTi",
        "yield_strength": 0.0,
        "grain_size": 100.0,
        "experimental_density": 0.0,
        "hardness": 0.0,
        "test_temperature": 0.0,
        "ultimate_tensile_strength": 1500.0,
        "elongation": 4.0,
        "elongation_plastic": 0.0,
        "evidence": "Ta1 (#1) shows high strength (\u22481500 MPa) but very limited plasticity (\u22484%)."
    },
    {
        "formula": "Ta0.6HfZrTi",
        "yield_strength": 0.0,
        "grain_size": 0.0,
        "experimental_density": 0.0,
        "hardness": 0.0,
        "test_temperature": 0.0,
        "ultimate_tensile_strength": 1100.0,
        "elongation": 20.0,
        "elongation_plastic": 0.0,
        "evidence": "Decreasing the Ta content significantly ductilizes Ta0.6 (#2) and Ta0.5 (#3); the uniform strain is increased over 20% and 27%, respectively, although the fracture strength in both alloys is slightly lowered to 1100 MPa."
    },
    {
        "formula": "Ta0.5HfZrTi",
        "yield_strength": 0.0,
        "grain_size": 0.0,
        "experimental_density": 0.0,
        "hardness": 0.0,
        "test_temperature": 0.0,
        "ultimate_tensile_strength": 1100.0,
        "elongation": 27.0,
        "elongation_plastic": 0.0,
        "evidence": "Decreasing the Ta content significantly ductilizes Ta0.6 (#2) and Ta0.5 (#3); the uniform strain is increased over 20% and 27%, respectively, although the fracture strength in both alloys is slightly lowered to 1100 MPa."
    },
    {
        "formula": "Ta0.4HfZrTi",
        "yield_strength": 0.0,
        "grain_size": 0.0,
        "experimental_density": 0.0,
        "hardness": 0.0,
        "test_temperature": 0.0,
        "ultimate_tensile_strength": 0.0,
        "elongation": 0.0,
        "elongation_plastic": 0.0,
        "evidence": "Further decrease of Ta (i.e., Ta0.4, #4), the stress-strain curve displays a double yielding behavior, which is usually observed in shape memory alloys as a signal of stress/strain-induced martensitic phase transformation."
    },
    {
        "formula": "Ta0.4",
        "yield_strength": 0.0,
        "grain_size": 0.0,
        "experimental_density": 0.0,
        "hardness": 0.0,
        "test_temperature": 0.0,
        "ultimate_tensile_strength": 0.0,
        "elongation": 0.0,
        "elongation_plastic": 0.0,
        "evidence": "To understand deformation mechanism of the designed HEAs, in situ neutron diffraction was conducted on alloy Ta0.4 to monitor the structural evolution upon tensile loading. The deep penetration ability of neutrons enables us to monitor the structural information of bulk materials instead of surfaces. Additionally, the relationship between lattice strain and applied stress could be accurately measured by such technique. Figure  4a  shows diffraction patterns of alloy Ta0.4 under a loading-unloading cycle. As can be seen, the diffraction patterns obtained at the early loading stage mainly exhibit bcc reflections. In response to the increased tensile stress, diffraction peaks slightly shift rightward but the peak intensities keep unchanged before the macroscopic yielding. The hcp peak, i.e., (101) hcp , increases at \u2248400 MPa, which accounts for the first macroscopic yielding. This observation can be illustrated more clearly in Figure  4  b, which shows the variation of the relative intensities of (110) bcc and (101) hcp as a function of loading stress. The relative intensity of (101) hcp emerges, while that of (110) bcc starts to decrease at the stress about 400 MPa. The intensity of (101) hcp continues increasing at the expense of the (110) bcc peak with further loading and preserves the intensity throughout subsequent unloading process, demonstrating a characteristic of irreversible phase transformation. Figure  4c  shows variation of lattice strains of (110) bcc , (200) bcc , (211) bcc , and (101) hcp as a function of loading stress. Before the phase transformation starts (i.e., below the yielding stress of \u2248400 MPa), both the bcc lattice strains increase linearly with the applied stress, exhibiting typical elastic deformation behavior. A comparison between the slopes of applied stress versus lattice strain curves (elastic constants) of the three bcc planes indicates the elastic anisotropy of the bcc structure, which is due to different correlation between crystallographic orientation and elastic stiffness in single crystals.  [38]  The slopes of the (110) bcc and (200) bcc planes deviate from initial linearity around the yield stress, suggesting different internal stress redistribution among different orientated {hkl} grain families.  [39]  As the deformationinduced transformation proceeds, (110) bcc and (200) bcc planes show further deviation from the initial linearity, which is due to the load partition of the newly formed hcp phase. These data vividly manifest cooperative deformation behavior between the transformed hcp crystallites and untransformed bcc crystallites. Adv. Mater. 2017, 1701678 Therefore, it is clear that the phase transformation from bcc to hcp did occur upon loading of alloy Ta0.4."
    },
    {
        "formula": "TaxHfZrTi",
        "yield_strength": 0.0,
        "grain_size": 0.0,
        "experimental_density": 0.0,
        "hardness": 0.0,
        "test_temperature": 0.0,
        "ultimate_tensile_strength": 0.0,
        "elongation": 0.0,
        "elongation_plastic": 0.0,
        "evidence": "Experimental Section Alloy ingots with a nominal composition of Ta x HfZrTi (x is from 0 to 1) were prepared by arc-melting a mixture of pure metals with purity over 99.9 at% in a Ti-gettered argon atmosphere."
    }
]

File: mpea/extracted_info/langchain_0shot_simple/10.1007.s10853-012-6260-2.jsonl
[
    {
        "formula": "Ta 20 Nb 20 Hf 20 Zr 20 Ti 20",
        "yield_strength": 929.0,
        "grain_size": 150.0,
        "experimental_density": 9.94,
        "hardness": 0.0,
        "test_temperature": 296.0,
        "ultimate_tensile_strength": 0.0,
        "elongation": 50.0,
        "elongation_plastic": 0.0,
        "evidence": "The TaNbHfZrTi alloy had a single-phase body-centered cubic structure with the lattice parameter a = 340.4 pm. The grain size was in the range of 100-200 lm. During compression at a strain rate of e 9 = 10 -3 s -1 , the alloy had the yield strength of 929 MPa at 296 K. Continuous strain hardening and good ductility (e C 50%) were observed in the temperature range from 296 to 873 K."
    },
    {
        "formula": "TaNbHfZrTi",
        "yield_strength": 0.0,
        "grain_size": 0.0,
        "experimental_density": 0.0,
        "hardness": 0.0,
        "test_temperature": 1073.0,
        "ultimate_tensile_strength": 0.0,
        "elongation": 0.0,
        "elongation_plastic": 0.0,
        "evidence": "Microstructure after hot isostatic pressing and annealing Figure  6  shows SEM backscatter images of a longitudinal cross-section of a TaNbHfZrTi alloy specimen compressed by 50% at room temperature. A rather uniform deformation, with a very small specimen barreling and no evidence of strain localization, occurs (Fig.  6a ). Deformed grains are elongated in the directions of plastic flow (Fig.  6b ). Higher magnification images reveal fine lamellae inside the grains (Fig.  6c ). Complimentary electron backscatter diffraction (EBSD) analysis  [20]  suggests that these lamellae are likely the mixture of distorted deformation twins and shear bands. Figure  7  illustrates the microstructure of a specimen deformed at 673 K. The deformation is localized in a shear band propagating from the left top side to the right bottom side of the compressed sample (Fig.  7a ). Heavy deformation of grains inside the shear band is clearly seen at a higher magnification in Fig.  7b . The shear bands are also developed during deformation at 873 K, however, the strain localization is less pronounced. Instead of one, two crossing shear bands form at this temperature (Fig.  8a ) and cracks develop in one of the shear bands after 50% compression strain (Fig.  8b ). Deformation twins are observed in specimens deformed at 673 and 873 K and micro-cracks are occasionally seen at grain boundaries intersecting the twins (Figs.  7c, 8c ). Extensive deformation-induced intergranular cavities and cracks are observed in a specimen deformed at 1073 K (Fig.  9a, b ). Higher number density and larger size of these cavities at the side edges of the specimen are likely associated with higher stress concentrations in these regions. No deformation twins are observed at this and higher temperatures. Instead, nanometer-size particles/grains are formed along grain boundaries (Fig.  9c ). Figure  10  shows the microstructures of specimens after 50% compression strain at 1273 and 1473 K. No shear bands, deformation twins or intergranular cracks are observed in these specimens (Fig.  10a ). Higher magnification images of the specimen deformed at 1273 K show darker and lighter spots and/or curvy bands inside the deformed grains (Fig.  10b ) and a fine-grained structure formed near the grain boundaries (Fig.  10b, c ). The new grains are equiaxed and their size is about 1-2 lm at 1273 K. The dark/light spot/band contrasts inside the deformed grains are identified using the EBSD analysis to be likely caused by different electron channeling conditions from these slightly misoriented grain regions  [20, 21] . Effect of strain rate on microstructure after deformation at T = 1073 K SEM backscatter images of a TaNbHfZrTi alloy specimen after 50% compression strain at 1073 K and _ e = 10 -2 s -1 are shown in Fig.  11 . The deformed specimen looks somewhat similar to the specimen compressed at the same temperature with _ e = 10 -3 s -1 (see Fig.  9 ). In particular, cracks and cavities are developed at grain boundaries, especially at those oriented about 40-50\u00b0to the compression direction (Fig.  11a ). Higher magnification images show new fine grains/particles developed in highly deformed regions near the grain boundaries of the deformed grains, as well as elongated sub-grains inside these deformed grains (Fig.  11b, c ). A decrease in the strain rate to _ e = 10 -4 s -1 leads to a considerable transformation of the fracture mechanism (Fig.  12 ). Instead of wedge-shaped cracks typical at higher strain rates (see Figs.  9, 11) , mainly spherical cavities are formed at and near grain boundaries in the specimen deformed at _ e = 10 -4 s -1 (Fig.  12a, b ). Wedge-shaped cracks are also present at triple grain junctions, but these cracks are much smaller and they do not propagate much along grain boundaries. A nearly equiaxed subgrain structure develops inside the deformed grains. New fine grains and lens-shaped cavities at grain boundaries, as well as fine precipitation along subgrain boundaries, are clearly seen in Fig.  12c . The X-ray and SEM/EDS/EBSD techniques used in this study were not capable to identify the chemistry and crystal structure of these second-phase nano-precipitates due to their very small size and low number-density. Transmission electron microscopy is needed for the detailed analysis of these precipitates, which is beyond of the scope of this article. "
    },
    {
        "formula": "TaNbHfZrTi",
        "yield_strength": 0.0,
        "grain_size": 0.0,
        "experimental_density": 0.0,
        "hardness": 0.0,
        "test_temperature": 296.0,
        "ultimate_tensile_strength": 0.0,
        "elongation": 0.0,
        "elongation_plastic": 0.0,
        "evidence": "One may therefore suggest that the activation of deformation twinning contributes to the good ductility of the TaNbHfZrTi alloy in the temperature range of 296-873 K."
    },
    {
        "formula": "TaNbHfZrTi",
        "yield_strength": 929.0,
        "grain_size": 100.0,
        "experimental_density": 0.0,
        "hardness": 0.0,
        "test_temperature": 296.0,
        "ultimate_tensile_strength": 0.0,
        "elongation": 0.0,
        "elongation_plastic": 0.0,
        "evidence": "Table 2 Compression yield strength, r 0.2 , of the TaNbHfZrTi alloy at different temperatures T (K) 296 673 873 1073 1273 1473 r 0.2 (MPa) 929 790 675 535 295 92"
    },
    {
        "formula": "TaNbHfZrTi",
        "yield_strength": 790.0,
        "grain_size": 0.0,
        "experimental_density": 0.0,
        "hardness": 0.0,
        "test_temperature": 673.0,
        "ultimate_tensile_strength": 0.0,
        "elongation": 0.0,
        "elongation_plastic": 0.0,
        "evidence": "Table 2 Compression yield strength, r 0.2 , of the TaNbHfZrTi alloy at different temperatures T (K) 296 673 873 1073 1273 1473 r 0.2 (MPa) 929 790 675 535 295 92"
    },
    {
        "formula": "TaNbHfZrTi",
        "yield_strength": 675.0,
        "grain_size": 0.0,
        "experimental_density": 0.0,
        "hardness": 0.0,
        "test_temperature": 873.0,
        "ultimate_tensile_strength": 0.0,
        "elongation": 0.0,
        "elongation_plastic": 0.0,
        "evidence": "Table 2 Compression yield strength, r 0.2 , of the TaNbHfZrTi alloy at different temperatures T (K) 296 673 873 1073 1273 1473 r 0.2 (MPa) 929 790 675 535 295 92"
    },
    {
        "formula": "TaNbHfZrTi",
        "yield_strength": 535.0,
        "grain_size": 0.0,
        "experimental_density": 0.0,
        "hardness": 0.0,
        "test_temperature": 1073.0,
        "ultimate_tensile_strength": 0.0,
        "elongation": 0.0,
        "elongation_plastic": 0.0,
        "evidence": "Table 2 Compression yield strength, r 0.2 , of the TaNbHfZrTi alloy at different temperatures T (K) 296 673 873 1073 1273 1473 r 0.2 (MPa) 929 790 675 535 295 92"
    },
    {
        "formula": "TaNbHfZrTi",
        "yield_strength": 295.0,
        "grain_size": 0.0,
        "experimental_density": 0.0,
        "hardness": 0.0,
        "test_temperature": 1273.0,
        "ultimate_tensile_strength": 0.0,
        "elongation": 0.0,
        "elongation_plastic": 0.0,
        "evidence": "Table 2 Compression yield strength, r 0.2 , of the TaNbHfZrTi alloy at different temperatures T (K) 296 673 873 1073 1273 1473 r 0.2 (MPa) 929 790 675 535 295 92"
    },
    {
        "formula": "TaNbHfZrTi",
        "yield_strength": 92.0,
        "grain_size": 0.0,
        "experimental_density": 0.0,
        "hardness": 0.0,
        "test_temperature": 1473.0,
        "ultimate_tensile_strength": 0.0,
        "elongation": 0.0,
        "elongation_plastic": 0.0,
        "evidence": "Table 2 Compression yield strength, r 0.2 , of the TaNbHfZrTi alloy at different temperatures T (K) 296 673 873 1073 1273 1473 r 0.2 (MPa) 929 790 675 535 295 92"
    }
]

File: mpea/extracted_info/langchain_0shot_simple/10.1007.s11665-017-2799-z.jsonl
[
    {
        "formula": "CoCrMoNbTi0.2",
        "yield_strength": 1906.0,
        "grain_size": 0.0,
        "experimental_density": 0.0,
        "hardness": 916.46,
        "test_temperature": 0.0,
        "ultimate_tensile_strength": 0.0,
        "elongation": 5.07,
        "elongation_plastic": 0.0,
        "evidence": "Particularly, for the CoCrMoNbTi 0.2 alloy, the hardness, compressive strength and fracture strain were as high as 916.46 HV 0.5 , 1906 MPa and 5.07%, respectively."
    },
    {
        "formula": "CoCrMoNbTi",
        "yield_strength": 0.0,
        "grain_size": 0.0,
        "experimental_density": 0.0,
        "hardness": 0.0,
        "test_temperature": 0.0,
        "ultimate_tensile_strength": 0.0,
        "elongation": 0.0,
        "elongation_plastic": 0.0,
        "evidence": "From representative x-ray diffraction patterns of the as-cast CoCrMoNbTi x (x = 0, 0.2, 0.4, 0.5 and 1.0) as shown in Fig. 1 , it can be seen that all the alloys were composed of a major disordered BCC solid solution phase. A tiny BCC peak was observed at approximately 31\u00b0in the XRD patterns for the Ti0, Ti0.5, Ti1.0 and some Ti0.2 and Ti0.4 alloys, suggesting that an ordered BCC phase exists in the alloys. The Ti0 and Ti0.2 alloys display a predominant BCC phase accompanied by the Laves phase, which was identified as a Cr 2 Nb type with a hexagonal close-packed (HCP) lattice structure in accordance with the Powder Diffraction File edited by International Center for Diffraction Data (Ref 28). It was clear that the Ti0.4 alloy was only composed of a single BCC crystal structure. Moreover, as the molar ratio of the Ti was increased to 0.5 and 1.0, in addition to strong BCC solid solution diffraction peaks and the Cr 2 Nb Laves phases, there were reflections from another Laves phase with lattice parameters of a = 0.473 nm and c = 1.541 nm. This was subsequently identified as a hexagonal close-packed Co 2 Ti phase. One conclusion can be drawn that Ti addition of at least 11.1 at.% promotes the formation of Co 2 Ti-type intermetallic phases. From the x-ray diffraction analysis, the primary phases of all alloys are still BCC solid solution phases, although an extra minor phase precipitated. The lattice constants for the solid solution were estimated from the strongest (100) BCC peak via Bragg\u00d5s law (Ref 29) and calculated from the XRD data with the results listed in Table 2 . The lattice parameters for the BCC phases gradually increased from 3.1471 to 3.1532 A \u02daThis phenomenon was expected, as the atomic radius of Ti is much larger than the other constituent elements (see Table 3 ). The addition of Ti not only introduced lattice strains but also affected the microstructure of the alloys. According to the Gibbs phase rule, F = C \u00c0 P + 1 (where F is a degree of freedom, C is the number of components and P is the number of phases), the maximum number of equilibrium phases in a C component system at constant pressure is P = C + 1. When an alloy solidifies under non-equilibrium condition, the expression P > C + 1 holds true. However, in this research, a simple BCC solid solution is the main phase prior to the formation of intermetallic phases in the CoCr-MoNbTi x alloys, and the total number of phases was significantly less than the maximum equilibrium number allowed by the Gibbs phase rule. Compared with the traditional alloy containing many elements, the prior formation of the BCC solid solution before the intermetallic compounds in this alloy system was attributed to the high mixing entropy effect."
    },
    {
        "formula": "CoCrMoNbTi0.4",
        "yield_strength": 0.0,
        "grain_size": 12.0,
        "experimental_density": 8.366,
        "hardness": 830.0,
        "test_temperature": 0.0,
        "ultimate_tensile_strength": 0.0,
        "elongation": 0.0,
        "elongation_plastic": 0.0,
        "evidence": "The measured density of the CoCrMoNbTi 0.4 alloy is 8.366 g/cm 3 , which is much lower than for the other HEAs containing heavier refractory elements  (Ref 19, 21) . This may be compared to the theoretical density for a disordered BCC solid solution in a CoCrMoNbTi 0.4 alloy, which may be estimated using the rule of mixtures:  q theor \u00bc P c i A i P c i A i q i i; \u00f0Eq 6\u00de where c i is the molar composition of an element, A i is the atomic weight and q i is the density of the pure element i. The calculated density for the CoCrMoNbTi 0.4 alloy in this study is 8.306% g/cm 3 , which is approximately 0.7% higher than theoretically expected for a disordered solid solution, and agrees with the earlier x-ray analysis. The small difference between the measured and theoretical densities may be caused by the compositional non-uniformity in the arc-melted sample and measurement uncertainty."
    },
    {
        "formula": "CoCrMoNbTi0",
        "yield_strength": 0.0,
        "grain_size": 0.0,
        "experimental_density": 0.0,
        "hardness": 959.62,
        "test_temperature": 0.0,
        "ultimate_tensile_strength": 0.0,
        "elongation": 0.0,
        "elongation_plastic": 0.0,
        "evidence": "The Ti0 alloys exhibited the highest hardnesses up to 959.62 HV 0.5."
    },
    {
        "formula": "CoCrMoNbTi0.2",
        "yield_strength": 0.0,
        "grain_size": 0.0,
        "experimental_density": 0.0,
        "hardness": 0.0,
        "test_temperature": 0.0,
        "ultimate_tensile_strength": 1906.0,
        "elongation": 5.07,
        "elongation_plastic": 0.0,
        "evidence": "The Ti0.2 alloy exhibited a compressive strength of 1906 MPa and a fracture strain of 5.07%."
    },
    {
        "formula": "CoCrMoNbTi1.0",
        "yield_strength": 0.0,
        "grain_size": 0.0,
        "experimental_density": 0.0,
        "hardness": 0.0,
        "test_temperature": 0.0,
        "ultimate_tensile_strength": 1097.0,
        "elongation": 3.88,
        "elongation_plastic": 0.0,
        "evidence": "The Ti1.0 alloy exhibited the lowest compressive strength and fracture strain, 1097 MPa and 3.88%, respectively."
    },
    {
        "formula": "Ti0",
        "yield_strength": 0.0,
        "grain_size": 0.0,
        "experimental_density": 0.0,
        "hardness": 0.0,
        "test_temperature": 0.0,
        "ultimate_tensile_strength": 1419.6,
        "elongation": 5.77,
        "elongation_plastic": 0.0,
        "evidence": "Ti0 1419.6 5.77 This work"
    },
    {
        "formula": "Ti0.2",
        "yield_strength": 0.0,
        "grain_size": 0.0,
        "experimental_density": 0.0,
        "hardness": 0.0,
        "test_temperature": 0.0,
        "ultimate_tensile_strength": 1905.6,
        "elongation": 5.07,
        "elongation_plastic": 0.0,
        "evidence": "Ti0.2 1905.6 5.07 This work"
    },
    {
        "formula": "Ti0.4",
        "yield_strength": 0.0,
        "grain_size": 0.0,
        "experimental_density": 0.0,
        "hardness": 0.0,
        "test_temperature": 0.0,
        "ultimate_tensile_strength": 1771.3,
        "elongation": 4.62,
        "elongation_plastic": 0.0,
        "evidence": "Ti0.4 1771.3 4.62 This work"
    },
    {
        "formula": "Ti0.5",
        "yield_strength": 0.0,
        "grain_size": 0.0,
        "experimental_density": 0.0,
        "hardness": 0.0,
        "test_temperature": 0.0,
        "ultimate_tensile_strength": 1609.2,
        "elongation": 4.92,
        "elongation_plastic": 0.0,
        "evidence": "Ti0.5 1609.2 4.92 This work"
    },
    {
        "formula": "Ti1.0",
        "yield_strength": 0.0,
        "grain_size": 0.0,
        "experimental_density": 0.0,
        "hardness": 0.0,
        "test_temperature": 0.0,
        "ultimate_tensile_strength": 1096.8,
        "elongation": 3.88,
        "elongation_plastic": 0.0,
        "evidence": "Ti1.0 1096.8 3.88 This work"
    }
]

File: mpea/extracted_info/langchain_0shot_simple/10.1016.j.actamat.2016.01.018.jsonl
[
    {
        "formula": "TaNbHfZr",
        "yield_strength": 0.0,
        "grain_size": 0.0,
        "experimental_density": 0.0,
        "hardness": 0.0,
        "test_temperature": 0.0,
        "ultimate_tensile_strength": 0.0,
        "elongation": 0.0,
        "elongation_plastic": 0.0,
        "evidence": "Equiatomic TaNbHfZr refractory high-entropy alloys (HEAs) were synthesized by arc-melting. The HEAs were annealed at 1800 C for different times, at maximum up to 8 days. Their on average body-centered cubic (bcc) solid-solution structure was confirmed by X-ray (XRD) and neutron (ND) diffraction, respectively. The HEAs are characterized by high average values of the static atomic displacements from the ideal lattice positions and the local internal strain. The short-range clustering (SRC) of a subset of atoms, enriched in Hf and Zr takes place perpendicular to the <100> directions. Furthermore, it becomes increasingly interconnected as a function of the annealing time. This is revealed by the evaluation of diffuse XRD intensities, high-resolution transmission electron microscopy (HRTEM) images, and atom probe tomography (APT). The local structural disorder and distortions at the SRC were modeled by molecular dynamics (MD) relaxations. The hardness and compressive yield strength of the as-cast HEA is found to be many times of what can be expected from the rule of mixture. The yield strength further increases by 76% after 1 day of annealing, which can be explained by a strengthening mechanism resulting from the SRC. With further annealing to 4 days, a minor phase with hexagonal close packed (hcp) structure and rich in Hf and Zr nucleates at the larger connecting nodes of the SRCs."
    },
    {
        "formula": "TaNbHfZr",
        "yield_strength": 1315.0,
        "grain_size": 0.0,
        "experimental_density": 0.0,
        "hardness": 3575.0,
        "test_temperature": 0.0,
        "ultimate_tensile_strength": 0.0,
        "elongation": 0.0,
        "elongation_plastic": 0.0,
        "evidence": "The hardness and the compressive yield strength of the HEA in the as-cast condition are 3575 MPa and 1315 MPa, which are 2.4 and 4.9 times (strengthening factors), respectively, of what expected from the rule of mixture."
    },
    {
        "formula": "TaNbHfZr",
        "yield_strength": 2310.0,
        "grain_size": 0.0,
        "experimental_density": 0.0,
        "hardness": 0.0,
        "test_temperature": 0.0,
        "ultimate_tensile_strength": 0.0,
        "elongation": 0.0,
        "elongation_plastic": 0.0,
        "evidence": "the peak of yield strength (2310 MPa)"
    }
]

File: mpea/extracted_info/langchain_0shot_simple/10.1016.j.actamat.2017.09.062.jsonl
[
    {
        "formula": "TiZrNbHfTa",
        "yield_strength": 880.0,
        "grain_size": 0.0,
        "experimental_density": 0.0,
        "hardness": 0.0,
        "test_temperature": 0.0,
        "ultimate_tensile_strength": 0.0,
        "elongation": 0.0,
        "elongation_plastic": 0.0,
        "evidence": "Among the bcc family, the first published results on refractory compositions highlighted some promising high temperature properties, the tests being performed in compression mode on as-cast materials and under vacuum [8, 9]. Possible control of the microstructure was afterwards demonstrated, using thermomechanical treatments [10, 11]. Some uncommon features were already reported, as for example the case of the recrystallized quaternary bcc TiZrNbHf displaying a yield strength of 880 MPa in tension, at room temperature [12]."
    },
    {
        "formula": "",
        "yield_strength": 0.0,
        "grain_size": 31.0,
        "experimental_density": 0.0,
        "hardness": 0.0,
        "test_temperature": 0.0,
        "ultimate_tensile_strength": 0.0,
        "elongation": 0.0,
        "elongation_plastic": 0.0,
        "evidence": "The average grain size in the tensile testing specimen and in the shear tested specimen are 31 \u00b5m and 65 \u00b5m, respectively."
    },
    {
        "formula": "TiZrNbHfTa",
        "yield_strength": 940.0,
        "grain_size": 0.0,
        "experimental_density": 0.0,
        "hardness": 0.0,
        "test_temperature": 0.0,
        "ultimate_tensile_strength": 0.0,
        "elongation": 0.0,
        "elongation_plastic": 0.0,
        "evidence": "The multi-scale coupling between mechanical testing and microstructural analysis of the TiZrNbHfTa solid solution gives some clear indications on the plastic behavior of such multi-component alloy."
    },
    {
        "formula": "",
        "yield_strength": 0.0,
        "grain_size": 30.0,
        "experimental_density": 0.0,
        "hardness": 0.0,
        "test_temperature": 0.0,
        "ultimate_tensile_strength": 0.0,
        "elongation": 0.0,
        "elongation_plastic": 0.0,
        "evidence": "For the considered grain size of approximately 30 \u00b5m, and using the value of k from the literature [11], \u202b\u202a\u123b\u202c\u06ef\u06f3\u06fe\u06fb\u202a\u123a\u202c\u202c is estimated to 45 MPa. Therefore, \u202b\u202a\u123b\u202c\u06ef\u06f3\u06fe\u06fb\u202a\u123a\u202c\u202c is close to 895 MPa leading to an average CRSS around 325 MPa, considering a scale factor of 2.75."
    },
    {
        "formula": "random bcc multicomponent alloy",
        "yield_strength": 0.0,
        "grain_size": 0.0,
        "experimental_density": 0.0,
        "hardness": 0.0,
        "test_temperature": 0.0,
        "ultimate_tensile_strength": 0.0,
        "elongation": 0.0,
        "elongation_plastic": 0.0,
        "evidence": "hypotheses are in line with recent atomistic simulations performed on a random bcc multicomponent alloy [15]. Authors evidence four major points: screw dislocation core strongly varies along the line, probably based on the local chemical environment; high calculated CRSS due to local fluctuations of composition; strong hardening due to the frequent formation of super jogs by cross-kinks at misfit strain centers; high kink pair activation energy in the model random MPEA; reduced mobility of edge dislocations."
    }
]

File: mpea/extracted_info/langchain_0shot_simple/10.1016.j.ijrmhm.2019.105132.jsonl
[
    {
        "formula": "TiNbTa 0.5 ZrAl 0.5",
        "yield_strength": 1740.0,
        "grain_size": 0.0,
        "experimental_density": 6.7,
        "hardness": 0.0,
        "test_temperature": 25.0,
        "ultimate_tensile_strength": 0.0,
        "elongation": 12.0,
        "elongation_plastic": 0.0,
        "evidence": "The hot-worked TiNbTa 0.5 ZrAl 0.5 alloy has a high compressive yield strength of 1740 MPa with a considerable compressive ductility of 12% at room temperature."
    },
    {
        "formula": "TiNbTa 0.5 ZrAl 0.5",
        "yield_strength": 1740.0,
        "grain_size": 1.0,
        "experimental_density": 7.3,
        "hardness": 579.0,
        "test_temperature": 20.0,
        "ultimate_tensile_strength": 2031.0,
        "elongation": 12.0,
        "elongation_plastic": 0.0,
        "evidence": "The mechanical properties of the as-forged TiNbTa 0.5 ZrAl 0.5 alloy are as follows: \u03c3 0.2 = 1740 MPa, \u03c3 m = 2031 MPa, and \u03b4 = 12% at room temperature. In view of the low density (7.3 g/ cm 3 determined by Archimedes method), the hot-worked TiNb-Ta 0.5 ZrAl 0.5 alloy has a high specific strength."
    },
    {
        "formula": "TiNbTa0.5ZrAl0.5",
        "yield_strength": 1740.0,
        "grain_size": 1.0,
        "experimental_density": 0.0,
        "hardness": 0.0,
        "test_temperature": 0.0,
        "ultimate_tensile_strength": 0.0,
        "elongation": 12.0,
        "elongation_plastic": 0.0,
        "evidence": "The hot-worked TiNbTa 0.5 ZrAl 0.5 RHEA has a high compressive yield strength of 1740 MPa with a considerable compressive plasticity of 12% at room temperature."
    },
    {
        "formula": "TiNbTa0.5ZrAl0.5",
        "yield_strength": 0.0,
        "grain_size": 0.0,
        "experimental_density": 0.0,
        "hardness": 0.0,
        "test_temperature": 0.0,
        "ultimate_tensile_strength": 0.0,
        "elongation": 0.0,
        "elongation_plastic": 0.0,
        "evidence": "Fig. 4. Nano-indentation hardness of the TiNbTa 0.5 ZrAl 0.5 alloy: (a) and (b) as-sintered alloy; (c) and (d) as-forged alloy. Fig. 5. Compression behavior of the as-forged TiNbTa 0.5 ZrAl 0.5 alloy: (a) Engineering stress-strain curve during compression; (b) comparison of compressive yield strength vs. compressive plasticity in various HEAs [4,20]. Fig. 6. Microstructures of the TiNbTa 0.5 ZrAl 0.5 alloy after compression: (a) low magnification shows uniform deformation (b) high magnification image shows microcracks at the precipitates."
    }
]

File: mpea/extracted_info/langchain_0shot_simple/10.1016.j.jallcom.2019.05.322.jsonl
[
    {
        "formula": "HfNbTaTiZr",
        "yield_strength": 0.0,
        "grain_size": 70.0,
        "experimental_density": 9.9,
        "hardness": 0.0,
        "test_temperature": 0.0,
        "ultimate_tensile_strength": 0.0,
        "elongation": 0.0,
        "elongation_plastic": 0.0,
        "evidence": "As a result, a new HfNbTaTiZr RHEA was designed with a reduced density of ~9.9 g/cm 3 and despite its high melting point, different groups could also successfully produce this RHEA using different processing techniques such as arc melting  [6] , spark plasma sintering  [7] , and laser metal deposition  [8, 9] . More importantly, this alloy was found to have an impressive combination of strength and ductility at room temperature for a BCC alloy  [10] . Because of its excellent malleability, cast HfNbTaTiZr can be processed by rolling  [10, 11]  and high-pressure torsion  [12]  at room temperature followed by recrystallization heat treatments. Due to these features, HfNbTaTiZr has received an increasing interest in the material science community and is currently one of the most understood BCC RHEA so far regarding phase stability [12e16], mechanical properties and deformation mechanisms  [11,17e23] ."
    },
    {
        "formula": "HfNbTaTiZr",
        "yield_strength": 0.0,
        "grain_size": 60.0,
        "experimental_density": 9.9,
        "hardness": 0.0,
        "test_temperature": 0.0,
        "ultimate_tensile_strength": 0.0,
        "elongation": 0.0,
        "elongation_plastic": 0.0,
        "evidence": "The microstructure and texture of the B23 sheet were analysed by EBSD using a longitudinal section as well as a cross-section. A fully recrystallized microstructure is achieved after cold rolling followed by annealing at 1373 K for 5 h. The grains are equiaxed in the (RD,TD) plane and the average grain size is about 80 mm. In the cross-section plane which spans the whole thickness of the cold rolled and annealed sheet, the microstructure was found to be fully recrystallized and grains appeared somewhat shorter in the ND direction. The mean grain size determined with this cross-section is smaller and is ~60 mm. The density of the alloy is 9.9 g/cm3 \u00b1 0.1 g/cm3."
    },
    {
        "formula": "HfNbTaTiZr",
        "yield_strength": 0.0,
        "grain_size": 0.0,
        "experimental_density": 0.0,
        "hardness": 0.0,
        "test_temperature": 293.0,
        "ultimate_tensile_strength": 0.0,
        "elongation": 0.0,
        "elongation_plastic": 0.0,
        "evidence": "An equiatomic HfNbTaTiZr high-entropy alloy was produced by arc-melting. The cast ingots were homogenized, cold rolled, and recrystallized at 1373 K for 5 h. After recrystallization, the alloy was found to be a single-phase BCC solid solution with equiaxed grains and a nearly random texture. Its elastic moduli were determined as a function of temperature."
    },
    {
        "formula": "HfNbTaTiZr",
        "yield_strength": 0.0,
        "grain_size": 0.0,
        "experimental_density": 0.0,
        "hardness": 0.0,
        "test_temperature": 300.0,
        "ultimate_tensile_strength": 0.0,
        "elongation": 0.0,
        "elongation_plastic": 0.0,
        "evidence": "At room temperature (300 K), the elastic moduli of the polycrystalline HfNbTaTiZr RHEA are: G \u00bc 35.8 GPa, E \u00bc 90 GPa, B \u00bc 62 GPa, and n \u00bc 0.26;"
    }
]

File: mpea/extracted_info/langchain_0shot_simple/10.1016.j.jallcom.2020.158003.jsonl
[
    {
        "formula": "NbTaTi",
        "yield_strength": 0.0,
        "grain_size": 400.0,
        "experimental_density": 10.09,
        "hardness": 0.0,
        "test_temperature": 0.0,
        "ultimate_tensile_strength": 0.0,
        "elongation": 0.0,
        "elongation_plastic": 0.0,
        "evidence": "Annealed (HIP'd) Condition Both NbTaTi and NbTaZr have near equiatomic compositions and their densities are 10.09\u00b10.01 g/cm 3 and 10.30\u00b10.01 g/cm 3 , respectively (Table  1 )."
    },
    {
        "formula": "NbTaZr",
        "yield_strength": 0.0,
        "grain_size": 40.0,
        "experimental_density": 10.3,
        "hardness": 0.0,
        "test_temperature": 0.0,
        "ultimate_tensile_strength": 0.0,
        "elongation": 0.0,
        "elongation_plastic": 0.0,
        "evidence": "Annealed (HIP'd) Condition Both NbTaTi and NbTaZr have near equiatomic compositions and their densities are 10.09\u00b10.01 g/cm 3 and 10.30\u00b10.01 g/cm 3 , respectively (Table  1 )."
    },
    {
        "formula": "NbTaTi",
        "yield_strength": 0.0,
        "grain_size": 0.0,
        "experimental_density": 0.0,
        "hardness": 0.0,
        "test_temperature": 0.0,
        "ultimate_tensile_strength": 0.0,
        "elongation": 0.0,
        "elongation_plastic": 0.0,
        "evidence": "The equimolar alloys, NbTaTi and NbTaZr, studied in this work represent two ternary components, which are commonly observed, together with NbTiZr  [7]  and MoNbTi  [12] , in refractory high entropy alloys (RHEAs) with a single-phase BCC crystal structure  [3] , such as NbTaTiZr  [34] , HfNbTaTiZr  [35, 36]  and HfMoNbTaTiZr  [37] , as well as in many multi-phase RCCAs  [3] . While ternary NbTiZr and MoNbTi alloys are also single-phase BCC structures, NbTaTi consists of a BCC1 matrix and Ti-rich BCC2 precipitates, and NbTaZr consists of a nano-lamellar mixture of two BCC phases, one of which is rich in Nb and Ta and another is rich in Zr. A small fraction of Ti and N-rich FCC phase in NbTaTi and Zr-rich HCP phase in NbTaZr is also detected at or near grain boundaries. Formation of the secondary BCC phases in NbTaTi and NbTaZr is likely due to the presence of Ta, which has high repulsive interactions with Ti and Zr in a certain temperature and composition ranges  [38] [39] [40] . Indeed, the refractory elements Nb and Ta belong to subgroup V of the periodic table and form a continuous BCC solid solution  [41, 42] . J o u r n a l P r e -p r o o f solutions with Nb and Ta at high temperatures. At lower temperatures, in accord to the currently available experimental data and CALPHAD database trained on this data  [41, 42] , a two-phase, BCC+HCP, region is present in Nb-Ti, Ta-Ti and Nb-Ta-Ti systems, with the solvus temperature decreasing with increasing the concentrations of Nb and Ta. For example, our CALPHAD calculations predict formation of the hexagonal phase in the equimolar NbTaTi below ~549\u00b0C. At the same time, recent ab-initio calculations of the Ta-Ti phase diagram predict a miscibility gap in the BCC phase region, at Ta concentrations higher than 40 at.%, which results in the formation of two BCC phases, one is rich in Ti and another is rich in Ta  [40] . It is possible that the Ti-rich BCC2 phase observed in NbTaTi is related to the predicted immiscibility between Ta and Ti. A relatively low temperature of the BCC to HCP phase transformation in this alloy, at which diffusion of Nb and Ta is extremely low, can also be the reason of the formation of the Tirich BCC phase in NbTaTi. Indeed, in accord to the CALPHAD analysis, the equilibrium HCP phase contains very small amount (less than 2.5% in total) of Nb and Ta. These equilibrium concentrations between the phases are achieved by diffusion and require very long time at temperatures below 600\u00b0C. Therefore, experimental observation of the Ti-rich BCC2 phase, which contains rather large amount (from 26 to 48%) of Nb and Ta (Table  3 ), can be explained by insufficient diffusion of these elements during the phase transformation. Being BCC stabilizers, Nb and Ta prevent transformation of the Ti-rich particles to the hexagonal structure. Instead, a secondary, metastable Ti-rich BCC2 phase forms at ambient conditions. Relatively large amounts of O and N results in the formation of grain-boudary Ti-rich FCC precipitates in NbTaTi. It is known that TiN and TiO can have the FCC crystal structure  [17, 43] . However, recently a FCC phase was also reported in a commercially pure Ti after cold working  [44]  or mechanical attrition  [45] , as well as in powder metallurgy Ti-8Mo-6Fe synthesized after ball milling in high-purity nitrogen atmosphere  [46] . It is likely that formation of the FCC phase in all these cases is coincided with the interaction of Ti with O and/or N; however, it is not yet identified if such interactions form FCC oxides  [17, 43]  or a new FCC crystal structure of O and N solid solutions in Ti can be present under certain conditions  [44] [45] [46] . The binary N"
    },
    {
        "formula": "NbTaZr",
        "yield_strength": 0.0,
        "grain_size": 0.0,
        "experimental_density": 10.3,
        "hardness": 0.0,
        "test_temperature": 0.0,
        "ultimate_tensile_strength": 0.0,
        "elongation": 0.0,
        "elongation_plastic": 0.0,
        "evidence": "However, NbTaZr has higher density (10.3 g/cm 3 ) than NbTiZr (6.63 g/cm 3 )."
    },
    {
        "formula": "NbTaTi",
        "yield_strength": 0.0,
        "grain_size": 0.0,
        "experimental_density": 0.0,
        "hardness": 0.0,
        "test_temperature": 25.0,
        "ultimate_tensile_strength": 0.0,
        "elongation": 0.0,
        "elongation_plastic": 0.0,
        "evidence": "Figure 1. True stress vs. true strain compression curves of (a) NbTaTi and (b) NbTaZr obtained at 25\u00b0C, 400\u00b0C, 600\u00b0C, 800\u00b0C, 1000\u00b0C and 1200\u00b0C."
    },
    {
        "formula": "NbTaZr",
        "yield_strength": 0.0,
        "grain_size": 0.0,
        "experimental_density": 0.0,
        "hardness": 0.0,
        "test_temperature": 25.0,
        "ultimate_tensile_strength": 0.0,
        "elongation": 0.0,
        "elongation_plastic": 0.0,
        "evidence": "Figure 1. True stress vs. true strain compression curves of (a) NbTaTi and (b) NbTaZr obtained at 25\u00b0C, 400\u00b0C, 600\u00b0C, 800\u00b0C, 1000\u00b0C and 1200\u00b0C."
    },
    {
        "formula": "NbTaTi",
        "yield_strength": 724.0,
        "grain_size": 0.0,
        "experimental_density": 10.09,
        "hardness": 0.0,
        "test_temperature": 25.0,
        "ultimate_tensile_strength": 1137.0,
        "elongation": 0.354,
        "elongation_plastic": 0.0,
        "evidence": "Table 2 . 2 Compression properties of NbTaTi and NbTaZr alloys at different temperatures: yield stress (\u03c3 y ), true peak stress (\u03c3 p ) and the respective true peak strain (\u03b5 p ). J o u r n a l P r e -p r o o f T, \u00b0C 25 400 600 800 1000 1200 NbTaTi \u03c3 y , MPa 724 469 341 268 201 129 \u03c3 p , MPa 1137 828 650 409 246 137 \u03b5 p 0.354 0.165 0.171 0.122 0.035 0.023"
    },
    {
        "formula": "NbTaZr",
        "yield_strength": 1027.0,
        "grain_size": 0.0,
        "experimental_density": 10.3,
        "hardness": 0.0,
        "test_temperature": 25.0,
        "ultimate_tensile_strength": 1409.0,
        "elongation": 0.169,
        "elongation_plastic": 0.0,
        "evidence": "Table 2 . 2 Compression properties of NbTaTi and NbTaZr alloys at different temperatures: yield stress (\u03c3 y ), true peak stress (\u03c3 p ) and the respective true peak strain (\u03b5 p ). J o u r n a l P r e -p r o o f T, \u00b0C 25 400 600 800 1000 1200 NbTaTi \u03c3 y , MPa 724 469 341 268 201 129 \u03c3 p , MPa 1137 828 650 409 246 137 \u03b5 p 0.354 0.165 0.171 0.122 0.035 0.023 NbTaZr \u03c3 y , MPa 1027 865 795 530 319 162 \u03c3 p , MPa 1409 1159 1014 711 380 183 \u03b5 p 0.169 0.092 0.128 0.101 0.029 0.018"
    }
]
