Repository: SatanuG/ad_hoc_information_extraction

## Toward Reliable Ad-hoc Scientific Information Extraction: A Case Study on Two Materials Datasets

Citation: 
```
@article{ghosh2024toward,
  title={Toward Reliable Ad-hoc Scientific Information Extraction: A Case Study on Two Materials Datasets},
  author={Ghosh, Satanu and Brodnik, Neal R and Frey, Carolina and Holgate, Collin and Pollock, Tresa M and Daly, Samantha and Carton, Samuel},
  journal={arXiv preprint arXiv:2406.05348},
  year={2024}
}
```
Paper link: https://arxiv.org/abs/2406.05348

MPEA dataset link: https://doi.org/10.6084/m9.figshare.12804137

Diffusion dataset link: https://tinyurl.com/diffusion-data

File: mpea/extracted_info/langchain_0shot_simple/10.1016.j.jallcom.2021.159190.jsonl
[
    {
        "formula": "Ti25Zr25Nb25V25",
        "yield_strength": 876.0,
        "grain_size": 0.0,
        "experimental_density": 0.0,
        "hardness": 0.0,
        "test_temperature": 0.0,
        "ultimate_tensile_strength": 0.0,
        "elongation": 20.7,
        "elongation_plastic": 0.0,
        "evidence": "The Ti 25 Zr 25 Nb 25 V25 alloy presented high mechanical properties (tensile yield strength \u03c3 y = 876 MPa and elongation of 20.7%)"
    },
    {
        "formula": "Ti-Zr-Nb-V",
        "yield_strength": 876.0,
        "grain_size": 100.0,
        "experimental_density": 0.0,
        "hardness": 0.0,
        "test_temperature": 0.0,
        "ultimate_tensile_strength": 0.0,
        "elongation": 20.7,
        "elongation_plastic": 0.0,
        "evidence": "It is observed that V25 displays the best performance with excellent values for the yield strength (\u03c3 y ) and elongation of 876 MPa and 20.7% (the strain was not directly measured by extensometry), respectively."
    },
    {
        "formula": "Ti-Zr-Nb-V",
        "yield_strength": 0.0,
        "grain_size": 0.0,
        "experimental_density": 0.0,
        "hardness": 0.0,
        "test_temperature": 0.0,
        "ultimate_tensile_strength": 0.0,
        "elongation": 0.0,
        "elongation_plastic": 0.0,
        "evidence": "In this work, Ti-Zr-Nb-V alloys with different V/Zr ratios were prepared by vacuum arc melting. While most of the alloys, and particularly those with a low V/Zr ratio, are SSSs with the BCC structure, the non-negligible V-Zr interaction leads to the presence of V 2 Zr (Laves phase) precipitates in the V30 and V35 alloys. The Laves phase precipitates ahead of the advancing solid-liquid interface during the solidification of the alloy and inhibits the generation of the directional crystallized dendritic morphology. When the lattice distortions of different alloys were designed to remain stable, an increasing V/Zr ratio results in an increase in the VEC and a decrease in the lattice constant. The increase in the VEC per lattice volume enhances the Coulombic interaction between the free electrons and the ion cores, leading to the increased binding energy of the metallic bond. Excluding the contributions of other strengthening effects and based on the Coulombic force model, a semi-quantitative formula = + VEC R 437 100\u2022( ) \u2022 y n 2 1 relating the intrinsic yield strength of Ti-Zr-Nb-V alloys to the VEC and average atomic radius in the lattice is proposed. This formula shows good accuracy in the description of the intrinsic yield strength of Ti-Zr-Nb-V RHEAs and other RHEAs."
    },
    {
        "formula": "Ti-Zr-Nb-V",
        "yield_strength": 0.0,
        "grain_size": 0.0,
        "experimental_density": 0.0,
        "hardness": 0.0,
        "test_temperature": 0.0,
        "ultimate_tensile_strength": 0.0,
        "elongation": 0.0,
        "elongation_plastic": 0.0,
        "evidence": "Table 3 3 \u0394S mix , \u0394H mix , \u03a9, \u03b4 and VEC of the Ti-Zr-Nb-V alloys and the criteria for the formation of a BCC single solid solution (SSS). Alloy \u0394S mix (J mol -1 K -1 ) \u0394H mix (kJ mol -1 ) \u03a9 \u03b4 (%) VEC V15 10.49 0.210 110 6.27 4.34 V20 11.40 0.084 303 6.27 4.44 V21.3 11.46 0.003 7374 6.27 4.46 V25 11.53 -0.250 104 6.27 4.50 V30 11.45 -0.570 45.2 6.27 4.55 V35 11.26 -0.852 29.7 6.27 4.59 Criterion for BCC-SSS 11-19.5[27] -11.6-3.2[28] > 1.1[26] < 6.6[26] < 6.87[13] J.Wang, S. Bai, Y. Tang et al. Journal of Alloys and Compounds 868 (2021) 159190 Journal of Alloys and Compounds 868 (2021) 159190"
    }
]

File: mpea/extracted_info/langchain_0shot_simple/10.1016.j.jallcom.2021.159740.jsonl
[
    {
        "formula": "NbTaW",
        "yield_strength": 0.0,
        "grain_size": 0.0,
        "experimental_density": 0.0,
        "hardness": 0.0,
        "test_temperature": 0.0,
        "ultimate_tensile_strength": 1460.0,
        "elongation": 16.2,
        "elongation_plastic": 0.0,
        "evidence": "NbTaW MEA had the maximum mechanical strength (1460 MPa) and ductility (16.2%) in the designed alloys."
    },
    {
        "formula": "(NbTaW)0.75Mo0.25",
        "yield_strength": 0.0,
        "grain_size": 0.0,
        "experimental_density": 13.75,
        "hardness": 0.0,
        "test_temperature": 0.0,
        "ultimate_tensile_strength": 0.0,
        "elongation": 0.0,
        "elongation_plastic": 0.0,
        "evidence": "The lattice constant and density of (NbTaW) 0.75 Mo 0.25 RHEA were calculated to be 3.195 \u00c5 and 14.099 g/ cm 3 , respectively. The data were well consistent with the experimental results (3.213 \u00c5 and 13.75 g/cm 3 )"
    },
    {
        "formula": "(NbTaW)1-xMox",
        "yield_strength": 1298.0,
        "grain_size": 0.0,
        "experimental_density": 0.0,
        "hardness": 0.0,
        "test_temperature": 0.0,
        "ultimate_tensile_strength": 0.0,
        "elongation": 0.0,
        "elongation_plastic": 0.0,
        "evidence": "In present work, Mo 0 alloy yielded at \u03c3 0.2 = 1298 MPa"
    },
    {
        "formula": "(NbTaW)1-xMox",
        "yield_strength": 0.0,
        "grain_size": 0.0,
        "experimental_density": 0.0,
        "hardness": 0.0,
        "test_temperature": 0.0,
        "ultimate_tensile_strength": 0.0,
        "elongation": 0.0,
        "elongation_plastic": 0.0,
        "evidence": "Conclusion (NbTaW)1-xMox (x = 0, 0.05, 0.15, 0.25) alloys were prepared by arc melted method. The evolution of microstructure and common mechanical properties were characterized and the main issues are highlighted as follows: (a) The results of experimental and theoretical XRD patterns, empirical formulas, as well as cohesive energy show that (NbTaW)1-xMox alloys are BCC single-phase solid solution. The peak position shifts to the high 2\u03b8 with the increase of Mo content. The Mo content dependence of both lattice constant and density were predicted and analyzed. With the increase of Mo content, lattice constant and density decrease. (b) Microstructure and elements distribution were characterized by SEM and EDS. The result shows that all of the as-cast alloys are composed of dendrite structures and the grain size first increases (x < 0.15) and then decreases (x > 0.15) with the increase of Mo content. Ta element distributes uniformly in both dendrite arms and interdendrite regions. Both Nb and Mo elements are gathered in interdendrite region and are poor in dendrite arms. The content of W element in dendrite arms is enriched than that in interdendrite regions. (c) The engineering compressive stress-strain curves of (NbTaW)1-xMox alloys were measured at room temperature. The results show that Mo 0 alloy has the largest strength (1460 MPa) and ductility (16.2%) compared with the other alloys. Mo 5, Mo 15 and Mo 25 alloys have similar compressive mechanical properties. The mechanical properties of (NbTaW)1-xMox (x = 0, 0.05, 0.15) alloys are enhanced compared with Mo 25 alloy, which resulted from the grain boundary strengthening and solid solution strengthening. The compressive experiments evidences that adjusting the content of brittle Mo element in (NbTaW)1-xMox alloys can effectively improve their mechanical properties. Similarly, the SEM secondary electron images of fracture surfaces of (NbTaW)1-xMox alloys show the strength and ductility decrease with the increase of Mo content. (d) The elastic properties of (NbTaW)1-xMox alloys were calculated. The elastic constant and modulus increase with the increase of Mo content, showing the mechanical properties of these alloys enhances. The B/G, \u03bd and (C 12 -C 44 ) indicate the ductility decreases with the increase of Mo content. The order of elastic anisotropy are (NbTaW) 0.75 Mo 0.25 < (NbTaW) 0.85 Mo 0.15 < (NbTaW) 0.95 Mo 0.05 < NbTaW. The microhardness increases with the increase of Mo content from the perspective of experiments and theories."
    },
    {
        "formula": "(NbTaW)1-xMox",
        "yield_strength": 0.0,
        "grain_size": 0.0,
        "experimental_density": 0.0,
        "hardness": 4023.0,
        "test_temperature": 0.0,
        "ultimate_tensile_strength": 0.0,
        "elongation": 0.0,
        "elongation_plastic": 0.0,
        "evidence": "The average HV are respectively measured to be 4023 MPa for Mo 0 alloy"
    },
    {
        "formula": "(NbTaW)1-xMox",
        "yield_strength": 0.0,
        "grain_size": 0.0,
        "experimental_density": 0.0,
        "hardness": 5573.0,
        "test_temperature": 0.0,
        "ultimate_tensile_strength": 0.0,
        "elongation": 0.0,
        "elongation_plastic": 0.0,
        "evidence": "5573 MPa for Mo 5 alloy"
    },
    {
        "formula": "(NbTaW)1-xMox",
        "yield_strength": 0.0,
        "grain_size": 0.0,
        "experimental_density": 0.0,
        "hardness": 7684.0,
        "test_temperature": 0.0,
        "ultimate_tensile_strength": 0.0,
        "elongation": 0.0,
        "elongation_plastic": 0.0,
        "evidence": "7684 MPa for Mo 15 alloy"
    },
    {
        "formula": "(NbTaW)1-xMox",
        "yield_strength": 0.0,
        "grain_size": 0.0,
        "experimental_density": 0.0,
        "hardness": 7633.0,
        "test_temperature": 0.0,
        "ultimate_tensile_strength": 0.0,
        "elongation": 0.0,
        "elongation_plastic": 0.0,
        "evidence": "7633 MPa for Mo 25 alloy"
    }
]

File: mpea/extracted_info/langchain_0shot_simple/10.1016.j.matchemphys.2017.06.054.jsonl
[
    {
        "formula": "Ti x WTaVCr",
        "yield_strength": 0.0,
        "grain_size": 0.0,
        "experimental_density": 0.0,
        "hardness": 0.0,
        "test_temperature": 0.0,
        "ultimate_tensile_strength": 0.0,
        "elongation": 0.0,
        "elongation_plastic": 0.0,
        "evidence": "The synthesis and characterization of Ti x WTaVCr alloys for high-temperature and fusion plasma-facing applications are presented in this study. Specimens of Ti x WTaVCr containing 0 to 7 at% Ti were prepared via spark plasma sintering of an elemental powder mixture at 1500 C. Characterization of sintered samples via X-ray diffraction and scanning electron microscopy with energy dispersive spectroscopy revealed increased formation of a BCC solid solution due to the addition of up to 7 at% Ti. Mechanical characterizations of the Ti x WTaVCr alloys indicate that they are harder and stronger than several reported high-entropy alloys. The alloy that contained 7 at% Ti also exhibited improved oxidation resistance in air at 1000 C. Its improved strength, hardness, and oxidation resistance suggest future applications for this high-entropy alloy in high-temperature and nuclear applications."
    },
    {
        "formula": "7Ti s",
        "yield_strength": 0.0,
        "grain_size": 2.75,
        "experimental_density": 0.0,
        "hardness": 714.0,
        "test_temperature": 1200.0,
        "ultimate_tensile_strength": 0.0,
        "elongation": 0.0,
        "elongation_plastic": 0.0,
        "evidence": "The 7Ti s sample is harder than several other refractory, HEAs. As shown in Fig.  5 (b), the compressive strengths of the xTi s range from 2327 to 2034 MPa and 979e586 MPa at room temperature and 1200 C, respectively."
    },
    {
        "formula": "Ti x WTaVCr",
        "yield_strength": 0.0,
        "grain_size": 0.0,
        "experimental_density": 0.0,
        "hardness": 0.0,
        "test_temperature": 1000.0,
        "ultimate_tensile_strength": 0.0,
        "elongation": 0.0,
        "elongation_plastic": 0.0,
        "evidence": "This study showed that the addition of 7 at% Ti to a Ti x WTaVCr alloy can lead to the formation of a BCC solid solution (>95 vol% by image analysis) via SPS of an elemental powder mixture. The resulting materials exhibit lower activation characteristics and higher strengths and hardnesses (at both room temperature and high temperatures) than several other refractory HEAs, as well as better oxidation resistance than Ti-free samples. Thus, Ti x WTaVCr has the potential for use in high-temperature and plasma-facing applications."
    }
]

File: mpea/extracted_info/langchain_0shot_simple/10.1016.j.msea.2021.140848.jsonl
[
    {
        "formula": "VxNbMoTa",
        "yield_strength": 0.0,
        "grain_size": 0.0,
        "experimental_density": 0.0,
        "hardness": 0.0,
        "test_temperature": 0.0,
        "ultimate_tensile_strength": 0.0,
        "elongation": 0.0,
        "elongation_plastic": 0.0,
        "evidence": "Mechanical properties and strengthening, deformation, and/or fracture mechanisms of refractory high-entropy alloys VxNbMoTa are investigated. At room temperature, both the yield strength and ductility of VxNbMoTa are greatly improved when increasing the V concentration, which can be related to the enhanced solid solution strengthening and the grain refinement. The fracture morphologies of VxNbMoTa experience the intergranularto-transgranular transition as increasing the V content. The better ductility of high vanadium alloys should attribute to the refined grains and reduced impurities and brittle compounds at the grain boundary as revealed by atom probe tomography. At 800 \u2022 C and 1000 \u2022 C, the VxNbMoTa alloys of higher V concentrations exhibit weaker strain hardening rates, while this is opposite at room temperature. This can be explained by the decreased activation energy of hot deformation as increasing the V concentration at elevated temperatures, as indicated by flow stress analyses using the strain-compensated Arrhenius-type model with improved predictability."
    },
    {
        "formula": "VxNbMoTa",
        "yield_strength": 0.0,
        "grain_size": 0.0,
        "experimental_density": 0.0,
        "hardness": 0.0,
        "test_temperature": 800.0,
        "ultimate_tensile_strength": 0.0,
        "elongation": 0.0,
        "elongation_plastic": 0.0,
        "evidence": "Fig. 3 (a) and (b) show true stress-strain curves of V x NbMoTa RHEAs at 800 \u2022 C and 1000 \u2022 C. Compared with the RT properties shown in Fig. 1 (a), the strength of all alloys decreases as increasing the temperature and the yield strength raises as the V concentration increases (Table 1 ), and there is no fracture (up to 50% strain) at high temperatures."
    },
    {
        "formula": "VxNbMoTa",
        "yield_strength": 0.0,
        "grain_size": 0.0,
        "experimental_density": 0.0,
        "hardness": 0.0,
        "test_temperature": 0.0,
        "ultimate_tensile_strength": 0.0,
        "elongation": 0.0,
        "elongation_plastic": 0.0,
        "evidence": "Mechanical properties and strengthening, deformation, and/or fracture mechanisms of novel V x NbMoTa RHEAs are investigated in this study."
    },
    {
        "formula": "VxNbMoTa",
        "yield_strength": 1233.0,
        "grain_size": 0.0,
        "experimental_density": 0.0,
        "hardness": 0.0,
        "test_temperature": 293.0,
        "ultimate_tensile_strength": 0.0,
        "elongation": 29.0,
        "elongation_plastic": 0.0,
        "evidence": "Table 1 Mechanical properties of V x NbMoTa RHEAs at RT, 800 \u2022 C, and 1000 \u2022 C. V0.25 V0.5 V0.75 V1.0 RT \u03c3 y /MPa 1017 1085 1173 1233 \u03b5 f /% 9.2 12.5 17.1 29.0 800 \u2022 C \u03c3 y /MPa 763 824 887 933 \u03b5 f /% >51 >51 >51 >51 1000 \u2022 C \u03c3 y /MPa 694 741 772 811"
    }
]

File: mpea/extracted_info/langchain_0shot_simple/10.1016.j.msea.2021.140983.jsonl
[
    {
        "formula": "HfNbTaTiZr",
        "yield_strength": 0.0,
        "grain_size": 10.0,
        "experimental_density": 0.0,
        "hardness": 0.0,
        "test_temperature": 0.0,
        "ultimate_tensile_strength": 0.0,
        "elongation": 0.0,
        "elongation_plastic": 0.0,
        "evidence": "the polycrystals annealed just below the melting point by the optical floating zone furnace reveal coarse grains about 10 mm in diameter."
    },
    {
        "formula": "HfNbTaTiZr",
        "yield_strength": 1000.0,
        "grain_size": 10.0,
        "experimental_density": 0.0,
        "hardness": 0.0,
        "test_temperature": 293.0,
        "ultimate_tensile_strength": 0.0,
        "elongation": 25.0,
        "elongation_plastic": 0.0,
        "evidence": "Both the single crystals and polycrystals show a high yield stress of around 1000 MPa at room temperature. The ST crystals show a large elongation of around 25%."
    },
    {
        "formula": "HfNbTaTiZr",
        "yield_strength": 0.0,
        "grain_size": 0.0,
        "experimental_density": 0.0,
        "hardness": 0.0,
        "test_temperature": 873.0,
        "ultimate_tensile_strength": 0.0,
        "elongation": 0.0,
        "elongation_plastic": 0.0,
        "evidence": "Conclusions Deformation behavior of equiatomic HfNbTaTiZr single crystals and polycrystals was examined focusing on the effect of the phase transformation. The following conclusions were reached. 1. Motion of 1/2<111> screw dislocations governs the plastic deformation behavior of solutionized HfNbTaTiZr single crystals and polycrystals. Moreover, the single crystals and polycrystals exhibit a yield stress anomaly of which peak temperature is 873 K. 2. The microstructure of HfNbTaTiZr alloys varies with annealing temperature. Phase separation into two bcc phase occurs in the temperature range from 773 K to 1073 K. On the other hand, the hcp phase is precipitated at 773-973 K, while there exists the fine \u03c9 phase at 673 K, which is similar to \u03b2-titanium alloys. 3. The hardness of HfNbTaTiZr alloys is insensitive to the bcc phase separation. In contrast, the precipitation of the hcp and \u03c9 phases increase the hardness. The precipitation of the hcp phase at 873 K is accelerated in the single crystals and deformed polycrystals. Therefore, the dynamic precipitation of the hcp phase at 873 K plays an important role in the yield stress anomaly. 4. Tensile elongation of the polycrystals at room temperature decreases by the formation of the hcp and \u03c9 phases at 873 K and 673 K, respectively."
    }
]

File: mpea/extracted_info/langchain_0shot_simple/10.1016.j.mtla.2020.100627.jsonl
[
    {
        "formula": "Al 10 Nb 15 Ta 5 Ti 30 Zr 40",
        "yield_strength": 1050.0,
        "grain_size": 0.0,
        "experimental_density": 0.0,
        "hardness": 0.0,
        "test_temperature": 23.0,
        "ultimate_tensile_strength": 0.0,
        "elongation": 0.0,
        "elongation_plastic": 0.0,
        "evidence": "In the homogenized condition, the yield stress of the alloy is 1050 MPa at 23 \u00b0C"
    },
    {
        "formula": "Al 10 Nb 15 Ta 5 Ti 30 Zr 40",
        "yield_strength": 852.0,
        "grain_size": 0.0,
        "experimental_density": 0.0,
        "hardness": 0.0,
        "test_temperature": 400.0,
        "ultimate_tensile_strength": 0.0,
        "elongation": 0.0,
        "elongation_plastic": 0.0,
        "evidence": "In the homogenized condition, the yield stress of the alloy is 852 MPa at 400 \u00b0C"
    },
    {
        "formula": "Al 10 Nb 15 Ta 5 Ti 30 Zr 40",
        "yield_strength": 1059.0,
        "grain_size": 0.0,
        "experimental_density": 0.0,
        "hardness": 0.0,
        "test_temperature": 600.0,
        "ultimate_tensile_strength": 0.0,
        "elongation": 0.0,
        "elongation_plastic": 0.0,
        "evidence": "In the homogenized condition, the yield stress of the alloy is 1059 MPa at 600 \u00b0C"
    },
    {
        "formula": "Al 10 Nb 15 Ta 5 Ti 30 Zr 40",
        "yield_strength": 250.0,
        "grain_size": 0.0,
        "experimental_density": 0.0,
        "hardness": 0.0,
        "test_temperature": 800.0,
        "ultimate_tensile_strength": 0.0,
        "elongation": 0.0,
        "elongation_plastic": 0.0,
        "evidence": "Above 600 \u00b0C, the yield stress decreases rapidly with increasing temperature becoming 250 MPa at 800 \u00b0C"
    },
    {
        "formula": "Al 10 Nb 15 Ta 5 Ti 30 Zr 40",
        "yield_strength": 50.0,
        "grain_size": 0.0,
        "experimental_density": 0.0,
        "hardness": 0.0,
        "test_temperature": 1000.0,
        "ultimate_tensile_strength": 0.0,
        "elongation": 0.0,
        "elongation_plastic": 0.0,
        "evidence": "Above 600 \u00b0C, the yield stress decreases rapidly with increasing temperature becoming less than 50 MPa at 1000 \u00b0C and 1200 \u00b0C"
    },
    {
        "formula": "Al 10 Nb 15 Ta 5 Ti 30 Zr 40",
        "yield_strength": 1074.0,
        "grain_size": 1000.0,
        "experimental_density": 0.0,
        "hardness": 0.0,
        "test_temperature": 23.0,
        "ultimate_tensile_strength": 1418.0,
        "elongation": 27.0,
        "elongation_plastic": 0.0,
        "evidence": "At room temperature (RT), the deformation behavior of the alloy samples in the cast, SC and WQ conditions was almost identical: \ud835\udf0e y was 1074 \u00b1 25 MPa and the samples showed continuous strain hardening until the end of deformation (see Fig.  2 a ). Due to a more noticeable strain hardening at the beginning of deformation, the flow stress of the cast sample was about 60-100 MPa higher than the SC and WQ samples at true strains higher  than 0.15. The alloy in these three conditions was very ductile showing no evidence of cracking during RT deformation. The alloy sample, which was additionally annealed at 600 \u00b0C, was stronger than three other conditions, having \ud835\udf0e y = 1173 MPa and more noticeable strain hardening. However, this sample approached the maximum true stress of 1418 MPa at the true strain \ud835\udf00 = 0.14 and fractured at \ud835\udf00 f = 0.27 (see Fig.  2 a )."
    },
    {
        "formula": "Al 10 Nb 15 Ta 5 Ti 30 Zr 40",
        "yield_strength": 0.0,
        "grain_size": 0.0,
        "experimental_density": 0.0,
        "hardness": 0.0,
        "test_temperature": 23.0,
        "ultimate_tensile_strength": 0.0,
        "elongation": 0.0,
        "elongation_plastic": 0.0,
        "evidence": "Mechanical behavior at temperatures from 23 to 400 \u00b0C At RT (23 \u00b0C), mechanical properties of the Al 10 Nb 15 Ta 5 Ti 30 Zr 40 alloy in Cast, WQ and SC conditions are very comparable (see Fig.  2 a ), because these three conditions have similar, nano-meter-sized mixture of co-continuous BCC and B2 phases (see Fig.  1 c ). The element microsegregation observed in the Cast condition in the form of the dendritic structure has a very weak effect on the yield stress, although it slightly increases the strain hardening rate after yielding. On the other hand, the multi-phase structure produced after annealing at 600 \u00b0C (LTA condition, Fig.  1 d ) has noticeably higher yield stress and strain hardening rate. This indicates that, in the studied alloy, precipitation strengthening from secondary (ordered) phases is more effective than the strengthening from the concentration fluctuations and partial ordering inside the BCC solid solution phase. The mechanical behavior of the partially ordered cubic matrix appears quite similar to that of ductile single-phase BCC solid solution RCCAs: high yield stress, low strain-hardening and good compressive ductility  [2 , 20 , 21]  . The attractive yield strength can be explained by the compounding effects of a solid solution strengthening and the presence of ordered regions with possible pinning effects on dislocations (see Fig.  1 c ), while good ductility can be explained by the continuous nature of the disordered BCC phase  [14]  . A reduced ductility of the multi-phase LTA condition at 23 \u00b0C is likely due to the brittle nature of precipitated phases. The observation of shear/dislocation bands after deformation at RT and 400 \u00b0C ( Fig.  6 a, b, d ) attests that the deformation mechanisms operate with the same signature. Moreover, the presence of a composite microstructure made of hard and soft zones (i.e. associated with a high and low dislocation density) could act as long range obstacles for mobile dislocations, leading to an increase in internal stresses and finally to strain hardening (see Fig.  2 a )  [22]  . A slight decrease"
    },
    {
        "formula": "Al 10 Nb 15 Ta 5 Ti 30 Zr 40",
        "yield_strength": 0.0,
        "grain_size": 0.0,
        "experimental_density": 0.0,
        "hardness": 0.0,
        "test_temperature": 400.0,
        "ultimate_tensile_strength": 0.0,
        "elongation": 0.0,
        "elongation_plastic": 0.0,
        "evidence": "Mechanical behavior at 400-600 \u00b0C In this temperature range, Al 10 Nb 15 Ta 5 Ti 30 Zr 40 shows an anomalous increase in the yield stress with increasing temperature."
    },
    {
        "formula": "Al 10 Nb 15 Ta 5 Ti 30 Zr 40",
        "yield_strength": 0.0,
        "grain_size": 0.0,
        "experimental_density": 0.0,
        "hardness": 0.0,
        "test_temperature": 0.0,
        "ultimate_tensile_strength": 0.0,
        "elongation": 0.0,
        "elongation_plastic": 0.0,
        "evidence": "The yield stress of the Al 10 Nb 15 Ta 5 Ti 30 Zr 40 alloy at various temperatures can be considered as a sum of solid solution strengthening in the matrix, precipitation strengthening due to B2 like ordered precipitates and dislocation forest strengthening."
    },
    {
        "formula": "Al-containing refractory HEA",
        "yield_strength": 0.0,
        "grain_size": 0.0,
        "experimental_density": 0.0,
        "hardness": 0.0,
        "test_temperature": 0.0,
        "ultimate_tensile_strength": 0.0,
        "elongation": 0.0,
        "elongation_plastic": 0.0,
        "evidence": "In this work, an aluminum-containing refractory high entropy alloy, which has excellent"
    },
    {
        "formula": "Al 10 Nb 15 Ta 5 Ti 30 Zr 40",
        "yield_strength": 1050.0,
        "grain_size": 0.0,
        "experimental_density": 6.48,
        "hardness": 0.0,
        "test_temperature": 23.0,
        "ultimate_tensile_strength": 0.0,
        "elongation": 50.0,
        "elongation_plastic": 0.0,
        "evidence": "In this work, an aluminum-containing refractory high entropy alloy, which has excellent combination of the room temperature ductility and strength, as well as low density (6.48 \u00b1 0.03 g/cm 3 ) has been reported. In the as-cast condition, 1100 \u00b0C annealed and slow cooled condition and 1100 \u00b0C annealed and water quenched condition, the alloy has almost the same room temperature yield stress of ~1050 MPa and compression ductility over 50%."
    },
    {
        "formula": "Al 10 Nb 15 Ta 5 Ti 30 Zr 40",
        "yield_strength": 0.0,
        "grain_size": 0.0,
        "experimental_density": 0.0,
        "hardness": 0.0,
        "test_temperature": 600.0,
        "ultimate_tensile_strength": 0.0,
        "elongation": 0.0,
        "elongation_plastic": 0.0,
        "evidence": "Chemical composition (in at.%) of the phases observed in the Al 10 Nb 15 Ta 5 Ti 30 Zr 40 alloy after compression deformation at 600 \u00b0C (see Fig.9)."
    }
]

File: mpea/extracted_info/langchain_0shot_simple/10.1179.1743284715Y.0000000032.jsonl
[
    {
        "formula": "NbTiVZr",
        "yield_strength": 960.0,
        "grain_size": 0.0,
        "experimental_density": 6.49,
        "hardness": 0.0,
        "test_temperature": 0.0,
        "ultimate_tensile_strength": 0.0,
        "elongation": 0.0,
        "elongation_plastic": 0.0,
        "evidence": "Increase in Al content results in gradual decrease in density of the alloys from 6.49 g cm 23 of the NbTiVZr to 5.55 g cm 23 of the Al 1.5 NbTiVZr alloy."
    },
    {
        "formula": "Al 1.5 NbTiVZr",
        "yield_strength": 1320.0,
        "grain_size": 0.0,
        "experimental_density": 5.55,
        "hardness": 0.0,
        "test_temperature": 0.0,
        "ultimate_tensile_strength": 0.0,
        "elongation": 0.0,
        "elongation_plastic": 0.0,
        "evidence": "Increase in Al content results in gradual decrease in density of the alloys from 6.49 g cm 23 of the NbTiVZr to 5.55 g cm 23 of the Al 1.5 NbTiVZr alloy."
    },
    {
        "formula": "Al x NbTiVZr",
        "yield_strength": 1320.0,
        "grain_size": 0.0,
        "experimental_density": 6.49,
        "hardness": 380.0,
        "test_temperature": 0.0,
        "ultimate_tensile_strength": 1470.0,
        "elongation": 4.2,
        "elongation_plastic": 0.0,
        "evidence": "The NbTiVZr alloy demonstrates high yield strength of 1320 MPa, but very limited ductility of 4.2% and fractures at stress of 1470 MPa."
    },
    {
        "formula": "Al x NbTiVZr",
        "yield_strength": 0.0,
        "grain_size": 0.0,
        "experimental_density": 0.0,
        "hardness": 0.0,
        "test_temperature": 0.0,
        "ultimate_tensile_strength": 0.0,
        "elongation": 0.0,
        "elongation_plastic": 0.0,
        "evidence": "Effect of Al on mechanical properties of Al x- NbTiVZr HEAs The mechanical properties of the Al x NbTiVZr alloys apparently are significantly affected by the concentration of Al. For instance, the microhardness (Table  3 ) demonstrates apparent tendency to increase with increase in Al content. As Al results in increase in volume fraction of second phase particles, it can be supposed that hardness can be dependent on the volume fraction of particles. Figure  6  shows the dependence of microhardness of the Al x NbTiVZr alloys on the volume fraction of second phase particles (in the as solidified condition, the volume fraction of second phase particles is equal to the volume fraction of Laves phase particles; in homogenised condition, to sum of the volume fraction of Laves phase and Zr 2 Al phase). Figure  6  clearly demonstrates that there is linear proportion between microhardness and the volume fraction of second phase particles in the Al x NbTiVZr alloys, which can be written as follows HV \u00bc 5:21V second phase \u00fe 398:4 \u00f08\u00de Two following conclusions can be made from this dependence: first, the hardness of the Al x NbTiVZr alloys can be rather precisely controlled by varying concentration of Al and heat treatment, as the volume fraction of second phase particles was found to be dependent on the composition of the alloy and sensitive to annealing; second, there is no substantial differences in hardening produced by particles of Laves phase and Zr 2 Al particles as the sum of their volume fractions can be successfully used to predict hardness of the Al x- NbTiVZr alloys. However, the hardening by second phase particles does not explain increase in hardness of the NbTiVZr alloy after homogenisation (Table  3 ), as in this case, the Laves phase particles found in as solidified condition were almost completely dissolved after annealing. Moreover, the yield strength of the homogenised NbTiVZr alloy is higher than the yield strength of the Al containing alloys despite the fact that alloys with Al contain significant volume fraction of second phase particles. It is widely accepted that the crystal lattice of the solid solution HEAs is severely distorted due to the presence of several types of atoms with different sizes.  1  Lattice distortions are expected to cause significant solid solution type strengthening, although in multicomponent alloys, there is difficult to define 'solvent' and 'solute' atoms.  35  Apparently, the strengthening caused by atoms of different sort is proportional to difference of their atomic sizes with average atomic radii.  36  With respect to the Al x NbTiVZr alloys, the Al, Nb and Ti have similar radii, Zr has considerably higher radius and V has considerably lower radius (Table  5 ). Therefore, it can be suggested that lattice distortions will be generated predominantly by V and Zr atoms. In the homogenised NbTiVZr alloy, all V and Zr atoms are in the solid solution, whereas in as solidified state, they cluster in the Laves phase particles (Tables  1  and 2 ). Therefore, probably, lower hardness of the as solidified alloy can be attributed to the weaker solid solution type strengthening of the bcc matrix phase. Similarly, in the Al containing alloys, the matrix phase is enriched with Nb and Ti and depleted of Zr and V, which tend to segregate in the second phase particles (Tables  1  and 2 ). The difference between Zr and V content in the bcc phase between the NbTiVZr and the Al containing alloys is as high as 8.9-24.0% (Table  2 ). Thus, the solid solution type strengthening of the matrix phase in the Al containing alloys can be significantly weaker than in the NbTiVZr alloy due to depletion of the bcc matrix phase of the Zr and V atoms, presumably causing high distortions of crystal lattice. One can anticipate that the presence of second phase particles will cause strengthening of the Al x NbTiVZr in proportion with hardness (Fig.  5 ). Indeed, some increase in the strength in the Al containing alloys with increase in Al content is most likely associated with higher volume fraction of second phase particles. However, the resulting compression strength of the Al containing alloys is lower than that of the NbTiVZr alloy despite their significant volume fraction. It indicates that the particles do not contribute much to compression strength, most probably due to their morphology, large sizes and location predominantly on grain boundaries. Moreover, the particles of second phase likely are the reason of the poor ductility, as, for example, the Laves phase is known to be extremely brittle at room temperature.  37  Even in the NbTiVZr alloy, the presence of thin grain boundary layer of Laves phase can be thought to be the reason of relatively low ductility. In Al containing alloys, increase in volume fraction of second phases results in gradual decrease in ductility, and the Al 1.5 NbTiVZr alloy does not exhibit plastic deformation at all. Nevertheless, it should be mentioned that the high temperature properties of the Al x NbTiVZr alloys can benefit from the presence of second phase particles, as it was demonstrated in Cr-Nb-Ti-V-Zr alloys.  8   "
    },
    {
        "formula": "NbTiVZr",
        "yield_strength": 1320.0,
        "grain_size": 0.0,
        "experimental_density": 6.49,
        "hardness": 457.0,
        "test_temperature": 0.0,
        "ultimate_tensile_strength": 0.0,
        "elongation": 4.2,
        "elongation_plastic": 0.0,
        "evidence": "The NbTiVZr alloy had the highest yield strength of 1320 MPa. The compression ductility of the NbTiVZr alloy was 4.2 %, and the experimental density of the alloys from 6.49 g cm 23 of the NbTiVZr. The microhardness of the NbTiVZr alloy in the as solidified condition was of 379 HV and that of the NbTiVZr alloy after homogenisation annealing increased to 457 HV."
    },
    {
        "formula": "Al 0.5 NbTiVZr",
        "yield_strength": 960.0,
        "grain_size": 0.0,
        "experimental_density": 0.0,
        "hardness": 0.0,
        "test_temperature": 0.0,
        "ultimate_tensile_strength": 0.0,
        "elongation": 0.0,
        "elongation_plastic": 0.0,
        "evidence": "The Al 0.5 NbTiVZr alloy has considerably lower yield strength of 960 MPa."
    },
    {
        "formula": "Al 1.5 NbTiVZr",
        "yield_strength": 1310.0,
        "grain_size": 0.0,
        "experimental_density": 5.55,
        "hardness": 619.0,
        "test_temperature": 0.0,
        "ultimate_tensile_strength": 0.0,
        "elongation": 0.0,
        "elongation_plastic": 0.0,
        "evidence": "The Al 1.5 NbTiVZr alloy does not exhibited plastic deformation at all and brittle fractured when strain reached 1310 MPa. Increase in Al content results in gradual decrease in density of the alloys from 6.49 g cm 23 of the NbTiVZr to 5.55 g cm 23 of the Al 1.5 NbTiVZr alloy. The microhardness of the Al 1.5 NbTiVZr alloy was of 619 HV."
    },
    {
        "formula": "NbTiVZr",
        "yield_strength": 0.0,
        "grain_size": 0.0,
        "experimental_density": 0.0,
        "hardness": 0.0,
        "test_temperature": 0.0,
        "ultimate_tensile_strength": 0.0,
        "elongation": 0.0,
        "elongation_plastic": 0.0,
        "evidence": "NbTiVZr 6.29 20.25 11.53 2251 103.75 4.5 0.037"
    },
    {
        "formula": "Al0.5NbTiVZr",
        "yield_strength": 0.0,
        "grain_size": 0.0,
        "experimental_density": 0.0,
        "hardness": 0.0,
        "test_temperature": 0.0,
        "ultimate_tensile_strength": 0.0,
        "elongation": 0.0,
        "elongation_plastic": 0.0,
        "evidence": "Al0.5NbTiVZr 5.98 210.86 13.15 2104 2.55 4.33 0.036"
    },
    {
        "formula": "AlNbTiVZr",
        "yield_strength": 0.0,
        "grain_size": 0.0,
        "experimental_density": 0.0,
        "hardness": 0.0,
        "test_temperature": 0.0,
        "ultimate_tensile_strength": 0.0,
        "elongation": 0.0,
        "elongation_plastic": 0.0,
        "evidence": "AlNbTiVZr 5.73 217.44 13.38 1987 1.52 4.2 0.035"
    },
    {
        "formula": "Al1.5NbTiVZr",
        "yield_strength": 0.0,
        "grain_size": 0.0,
        "experimental_density": 0.0,
        "hardness": 0.0,
        "test_temperature": 0.0,
        "ultimate_tensile_strength": 0.0,
        "elongation": 0.0,
        "elongation_plastic": 0.0,
        "evidence": "Al1.5NbTiVZr 5.51 221.55 13.25 1891 1.16 4.09 0.034"
    }
]
