Repository: SatanuG/ad_hoc_information_extraction

## Toward Reliable Ad-hoc Scientific Information Extraction: A Case Study on Two Materials Datasets

Citation: 
```
@article{ghosh2024toward,
  title={Toward Reliable Ad-hoc Scientific Information Extraction: A Case Study on Two Materials Datasets},
  author={Ghosh, Satanu and Brodnik, Neal R and Frey, Carolina and Holgate, Collin and Pollock, Tresa M and Daly, Samantha and Carton, Samuel},
  journal={arXiv preprint arXiv:2406.05348},
  year={2024}
}
```
Paper link: https://arxiv.org/abs/2406.05348

MPEA dataset link: https://doi.org/10.6084/m9.figshare.12804137

Diffusion dataset link: https://tinyurl.com/diffusion-data

File: mpea/extracted_info/langchain_0shot_simple/10.3390.e18050189.jsonl
[
    {
        "formula": "MoNbTaV",
        "yield_strength": 1500.0,
        "grain_size": 0.0,
        "experimental_density": 0.0,
        "hardness": 4950.0,
        "test_temperature": 0.0,
        "ultimate_tensile_strength": 0.0,
        "elongation": 0.0,
        "elongation_plastic": 0.0,
        "evidence": "The measured lattice parameter of the alloy (3.208 \u00c5) obeys the rule of mixtures (ROM), but the Vickers microhardness (4.95 GPa) and the yield strength (1.5 GPa) are about 4.5 and 4.6 times those estimated from the ROM, respectively."
    },
    {
        "formula": "MoNbTaV",
        "yield_strength": 0.0,
        "grain_size": 0.0,
        "experimental_density": 0.0,
        "hardness": 0.0,
        "test_temperature": 0.0,
        "ultimate_tensile_strength": 0.0,
        "elongation": 0.0,
        "elongation_plastic": 0.0,
        "evidence": "The only crystallization phase is the BCC phase that forms at 2437 \u00b0C, and it is predicted to decompose to a non-equimolar BCC phase and a minor V-rich BCC phase at 456 \u00b0C. The non-equilibrium solidification simulation was accomplished using the Scheil-Gulliver models [35, 36] , which assume equilibrium mixing in the liquid with no diffusion in the solid. The simulation also predicts the formation of a single BCC solid solution phase as shown in Figure 5b . Simulation on the true bulk composition reveals very similar results; that is, only the BCC phase forms as the primary crystallization phase under both solidification routes, and it is stable over a very wide temperature range."
    },
    {
        "formula": "MoNbTaV",
        "yield_strength": 1500.0,
        "grain_size": 0.0,
        "experimental_density": 0.0,
        "hardness": 0.0,
        "test_temperature": 23.0,
        "ultimate_tensile_strength": 0.0,
        "elongation": 21.0,
        "elongation_plastic": 0.0,
        "evidence": "Mechanical Properties Figure  7a  shows the engineering stress-strain curves (RT, 23 \u00b0C) for MoNbTaV alloy. The yield stress (i.e., \u03c3 0.2 is defined as the stress at strain \u03b5 = 0.2%.) of MoNbTaV is 1.5 GPa, while the maximum compressive fracture strength is 2.4 GPa. The alloy exhibits about 21% compression strain before fracture and a large work-hardening capacity. Both the strength and the ductility of MoNbTaV are significantly greater than MoNbTaW (\u03c3 0.2 = 1.0 GPa with compression strain \u03b5 = 2.1%)  [22] . While the higher ductility of MoNbTaV alloy is expected, its higher yield strength is a surprise. One factor that may contribute to its higher strength could be its much refined grain sizes in the as-cast state than the homogenized MoNbTaW alloy  [22] . The MoNbTaW sample was annealed at 1400 \u00b0C for 19 h, leading to an average grain size about 200 \u03bcm  [22] . Also, the presence of pores could be seen in both intergranular and intragranular areas in MoNbTaW  [22] . As shown in the Figure  7b , the morphology of the fractograph exhibits a mixture of cleavage steps, river patterns, and tongue patterns in MoNbTaV. For a meaningful evaluation on MoNbTaV for high temperature applications, proper homogenization and subsequent measurement of its yield strength and fracture strength during tensile/compression tests as a function of temperature are required. This task is beyond the scope of the present study."
    },
    {
        "formula": "MoNbTaV",
        "yield_strength": 0.0,
        "grain_size": 0.0,
        "experimental_density": 0.0,
        "hardness": 0.0,
        "test_temperature": 0.0,
        "ultimate_tensile_strength": 0.0,
        "elongation": 0.0,
        "elongation_plastic": 0.0,
        "evidence": "The calculated entropy of mixing and enthalpy of mixing for BCC phase of MoNbTaV are predicted to be 10.79 J/K/mol and \u00b44.13 kJ/mol, respectively. The entropy of mixing is slightly less than the ideal configurational entropy, suggesting a negative excess entropy for the alloy. Using liquid phase as the reference state, the calculated entropy of mixing and enthalpy of mixing for liquid phase of MoNbTaV are predicted to be 11.31 J/K/mol and \u00b42.97 kJ/mol, respectively."
    },
    {
        "formula": "MoNbTaV",
        "yield_strength": 0.0,
        "grain_size": 0.0,
        "experimental_density": 0.0,
        "hardness": 0.0,
        "test_temperature": 0.0,
        "ultimate_tensile_strength": 0.0,
        "elongation": 0.0,
        "elongation_plastic": 0.0,
        "evidence": "The calculated yield stress of the alloy can then be described as: \u2206\u03c3 \" \u02c6\u00ff \u2206\u03c3 i 3{2 \u02d93{2 (14) \u03c3 cal 0.2 \" \u03c3 mix 0.2 + \u2206\u03c3 (15) herein, the \u03c3 mix 0.2 is given using ROM. For clarity, \u03c3 mix 0.2 and \u2206\u03c3 are summarized in a column chart (Figure  10 ) to compare the calculated and experimental \u03c3 0.2 . The calculated \u03c3 cal 0.2 agrees well with the experimental \u03c3 exp 0.2 ."
    },
    {
        "formula": "MoNbTaV",
        "yield_strength": 1500.0,
        "grain_size": 0.0,
        "experimental_density": 0.0,
        "hardness": 0.0,
        "test_temperature": 0.0,
        "ultimate_tensile_strength": 0.0,
        "elongation": 21.0,
        "elongation_plastic": 0.0,
        "evidence": "In conclusion, the refractory MoNbTaV HEA is designed by CALPHAD modeling and synthesized by vacuum arc melting. The as-cast alloy with a single BCC structure based on XRD and SEM analyses exhibits a high yield stress of ~1.5 GPa and a large compression fracture strain of ~21% at room temperature, both of which are significantly greater than what was found for the MoNbTaW alloy."
    },
    {
        "formula": "MoNbTaV",
        "yield_strength": 1525.0,
        "grain_size": 0.0,
        "experimental_density": 0.0,
        "hardness": 4947.0,
        "test_temperature": 0.0,
        "ultimate_tensile_strength": 0.0,
        "elongation": 0.0,
        "elongation_plastic": 0.0,
        "evidence": "Table 1 . 1 The Metal Mo Nb Ta V MoNbTaV (Calc/Exp) a (\u00c5) 3.1468 3.301 3.303 3.039 3.2036/3.208 r (\u00c5) 1.4 1.47 1.47 1.35 - T m (\u00b0C) 2623 2477 3017 1910 2528/- H v (MPa) 1530 1320 873 628 1097/4947 \u03c3 0.2 (MPa) 438 240 345 310 333/1525 VEC 6 5 5 5 - \u2206\u03c7 2.16 1.6 1.5 1.63 - G (GPa) 123 59.5 64.7 46.6 73.78/- crystal lattice parameter (a), atomic radius (r), melting temperature (T m ), Vickers hardness (H v ), yield strength (\u03c3 0.2 ), valence electron concentration (VEC), Pauling electronegativity difference (\u2206\u03c7), and shear modulus (G) of pure metals are given. The calculated (Calc) and experimental (Exp) data for MoNbTaV alloy is also listed here."
    }
]

File: mpea/extracted_info/langchain_0shot_simple/10.3390.met11030514.jsonl
[
    {
        "formula": "TiNbTa0.5ZrAlx",
        "yield_strength": 0.0,
        "grain_size": 0.0,
        "experimental_density": 0.0,
        "hardness": 0.0,
        "test_temperature": 0.0,
        "ultimate_tensile_strength": 0.0,
        "elongation": 0.0,
        "elongation_plastic": 0.0,
        "evidence": "TiNbTa 0.5 ZrAl x alloys (x \u2264 0.5) have single BCC (Body Centered Cubic) structure, but the primary BCC phase is supersaturated. Precipitation of BCC2 (Nb,Ta)-rich solid solution phase, HCP (Zr,Al)-rich intermetallic phase, and ordered B2 phase can occur during heat treatment at 600~1200 \u2022 C. The precipitation of BCC2 phase mainly exists in RHEAs with low content of Al, while HCP (Hexagonal Close Packed) precipitates prefer to form in RHEAs with high content of Al. Interestingly, ordered B2 precipitates with fine and basket-weave structure can form in TiNbTa 0.5 ZrAl 0.5 alloy after annealing at 800 \u2022 C, producing significant precipitation hardening effect."
    },
    {
        "formula": "RHEA-Al0",
        "yield_strength": 0.0,
        "grain_size": 0.0,
        "experimental_density": 0.0,
        "hardness": 0.0,
        "test_temperature": 0.0,
        "ultimate_tensile_strength": 0.0,
        "elongation": 0.0,
        "elongation_plastic": 0.0,
        "evidence": "As for RHEA-Al0, annealing at temperatures above 1000 \u00b0C can maintain single BCC structure, while annealing at temperatures below 800 \u00b0C leads to phase decomposition and forms a BCC2 phase."
    },
    {
        "formula": "RHEA-Al0.2",
        "yield_strength": 0.0,
        "grain_size": 0.0,
        "experimental_density": 0.0,
        "hardness": 0.0,
        "test_temperature": 0.0,
        "ultimate_tensile_strength": 0.0,
        "elongation": 0.0,
        "elongation_plastic": 0.0,
        "evidence": "RHEA-Al0.2 has analogous precipitation behavior with RHEA-Al0, as shown in Figure  3b , but the temperature for maintaining single BCC structure is higher (1200 \u00b0C) than that for RHEA-Al0, which means addition of Al can stimulate phase decomposition in the RHEAs."
    },
    {
        "formula": "RHEA-Al0.5",
        "yield_strength": 0.0,
        "grain_size": 0.0,
        "experimental_density": 0.0,
        "hardness": 0.0,
        "test_temperature": 0.0,
        "ultimate_tensile_strength": 0.0,
        "elongation": 0.0,
        "elongation_plastic": 0.0,
        "evidence": "As for RHEA-Al0.5, the precipitation behavior becomes more complicated. Annealing at 800 \u00b0C could also lead to phase decomposition and forms the BCC2 phase, but annealing at 1000~1200 \u00b0C results in precipitation of an HCP phase, which was identified as the Zr5Al4 type intermetallic phase."
    },
    {
        "formula": "RHEA-Al1.0",
        "yield_strength": 0.0,
        "grain_size": 0.0,
        "experimental_density": 0.0,
        "hardness": 0.0,
        "test_temperature": 0.0,
        "ultimate_tensile_strength": 0.0,
        "elongation": 0.0,
        "elongation_plastic": 0.0,
        "evidence": "The annealed RHEA-Al1.0 consists of BCC and HCP phases, and the intensity of the diffraction peaks of the HCP phase increases with the increasing annealing temperature, indicating a further precipitation of the HCP Zr5Al4 type intermetallic phase."
    },
    {
        "formula": "TiNbTa0.5ZrAlx",
        "yield_strength": 0.0,
        "grain_size": 0.0,
        "experimental_density": 0.0,
        "hardness": 0.0,
        "test_temperature": 0.0,
        "ultimate_tensile_strength": 0.0,
        "elongation": 0.0,
        "elongation_plastic": 0.0,
        "evidence": "The above empirical parameters for the current TiNbTa 0.5 ZrAl x RHEAs were calculated and shown in Figure  7 . The \u03b4 increases with increasing Al content and reaches the maximum value at x = 0.75. Noted that all the values of \u03b4 are below 6.6%, indicating the atomic size mismatch has limited effect on the precipitation behavior. The \u2206H mix decreases with increasing Al content and reaches the threshold value for intermetallic phase at x = 0.75, which means that an excess addition of Al can lead to the formation of intermetallic phase. The phase equilibrium based on the calculation of enthalpy of mixing agrees well with the experimental results, demonstrating that the precipitation of HCP Zr 5 Al 4 type intermetallic phase may be primarily induced by enthalpy effect. The values of \u2206H mix for atomic pairs between elements in Ti-Nb-Ta-Zr-Al system are given in Table 1  [14] . Obviously, the \u2206H mix between refractory elements is positive, but Al has large negative \u2206H mix with other refractory elements, especially with Zr, therefore, leading to the formation of Zr-Al intermetallic phase. Figure  7c  exhibits the trend of parameter \u2126 with Al content increasing. When the Al content is low, the value of \u2126 is high, which means that the entropy effect takes the dominant control of phase transformation in the RHEAs. According to the basic relation, \u2206G mix = \u2206H mix -T\u2206S mix , such phase transformation behavior is temperature-dependent. Specifically, when at high temperature, the high entropy can lead to low \u2206G mix , thus stabilizing solid solution phase, but at low temperature, the high entropy has limited stabilizing effect, and therefore, phase decomposition may occur. The precipitation of BCC2 phase in RHEA-Al0 and RHEA-Al0.2 after annealing at 600~800 \u2022 C could be explained by the weakened stabilizing effect of high entropy. Figure  7d  presents the VEC values of the Al-containing RHEAs, and all values are below 6.87. According to the empirical criterion, the calculated results indicate a BCC structure"
    },
    {
        "formula": "Al0.5NbTa0.8Ti1.5V0.2Zr",
        "yield_strength": 0.0,
        "grain_size": 0.0,
        "experimental_density": 0.0,
        "hardness": 0.0,
        "test_temperature": 600.0,
        "ultimate_tensile_strength": 0.0,
        "elongation": 0.0,
        "elongation_plastic": 0.0,
        "evidence": "Soni et al.  [29]  also observed similar phase transformation behavior in a Al 0.5 NbTa 0.8 Ti 1.5 V 0.2 Zr RHEA at 600-1200 \u2022 C"
    },
    {
        "formula": "AlMo0.5NbTa0.5TiZr",
        "yield_strength": 0.0,
        "grain_size": 0.0,
        "experimental_density": 0.0,
        "hardness": 0.0,
        "test_temperature": 800.0,
        "ultimate_tensile_strength": 0.0,
        "elongation": 0.0,
        "elongation_plastic": 0.0,
        "evidence": "RHEA-Al0.5 annealing at 800 \u2022 C causes precipitation of an ordered B2 phase. The structure, morphology, and distribution of B2 precipitates in RHEA-Al0.5 are analogous to those found in AlMo 0.5 NbTa 0.5 TiZr RHEA"
    },
    {
        "formula": "TiNbTa0.5ZrAlx",
        "yield_strength": 0.0,
        "grain_size": 0.0,
        "experimental_density": 0.0,
        "hardness": 0.0,
        "test_temperature": 800.0,
        "ultimate_tensile_strength": 0.0,
        "elongation": 0.0,
        "elongation_plastic": 0.0,
        "evidence": "Annealing at 800 \u2022 C causes precipitation of an ordered B2 phase in TiNbTa 0.5 ZrAl 0.5 RHEA, and the precipitation behavior is associated with spinodal decomposition."
    },
    {
        "formula": "Ti-Nb-Ta-Zr-Al",
        "yield_strength": 0.0,
        "grain_size": 0.0,
        "experimental_density": 0.0,
        "hardness": 0.0,
        "test_temperature": 0.0,
        "ultimate_tensile_strength": 0.0,
        "elongation": 0.0,
        "elongation_plastic": 0.0,
        "evidence": "Table 1 . 1 The values of \u2206H mix (kJ/mol) for atomic pairs between elements in Ti-Nb-Ta-Zr-Al system [14] . Element Ti Nb Ta Zr Al Ti - - - - - Nb 2 - - - - Ta 1 0 - - - Zr 0 4 3 - - Al -30 -18 -19 -44 -"
    }
]
