Repository: SatanuG/ad_hoc_information_extraction

## Toward Reliable Ad-hoc Scientific Information Extraction: A Case Study on Two Materials Datasets

Citation: 
```
@article{ghosh2024toward,
  title={Toward Reliable Ad-hoc Scientific Information Extraction: A Case Study on Two Materials Datasets},
  author={Ghosh, Satanu and Brodnik, Neal R and Frey, Carolina and Holgate, Collin and Pollock, Tresa M and Daly, Samantha and Carton, Samuel},
  journal={arXiv preprint arXiv:2406.05348},
  year={2024}
}
```
Paper link: https://arxiv.org/abs/2406.05348

MPEA dataset link: https://doi.org/10.6084/m9.figshare.12804137

Diffusion dataset link: https://tinyurl.com/diffusion-data

## Instruction

- There are two main directories for Diffusion and MPEA. Each of these directories contain 6 python scripts corresponding to the 6 experimental setup as discussed in the paper.
- Extracted information files can be found inside each of the above mentioned directories.
- analyze_and_create_homework.ipynb was a google colab notebook used to analyze the extracted information, do alignment, and create prepare the data for manual annotation.
- Please refer to README(grobid_usage).md for instructions (my notes) on how to install and run Grobid server and client.
- All pre-requisites for running the code are mentioned in the requirements.txt file.

File: mpea/extracted_info/schema_0shot_complex/10.1002.adem.200300567_extracted_info.json
{
    "doi": "10.1002/adem.200300567",
    "extracted_info": {
        "high entropy alloy formula": "CuCoNiCrAlFe",
        "microstructure": "as-cast",
        "processing method": "arc melting",
        "BCC/FCC/other": "FCC and BCC",
        "grain size": "No information",
        "experimental density": "No information",
        "hardness": "No information",
        "type of test": "compression",
        "test temperature": "No information",
        "yield strength": "No information",
        "ultimate tensile strength": "No information",
        "elongation": "No information",
        "elongation plastic": "30",
        "experimental young modulus": "No information",
        "oxygen content": "No information",
        "nitrogen content": "No information",
        "carbon content": "No information"
    }
}

File: mpea/extracted_info/schema_0shot_complex/10.1002.adem.202100765_extracted_info.json
{
    "doi": "10.1002/adem.202100765",
    "extracted_info": {
        "high entropy alloy formula": "NbMoTaW",
        "microstructure": "No information",
        "processing method": "No information",
        "BCC/FCC/other": "No information",
        "grain size": "No information",
        "experimental density": "No information",
        "hardness": "No information",
        "type of test": "compression",
        "test temperature": 1600.0,
        "yield strength": 400.0,
        "ultimate tensile strength": "No information",
        "elongation": "No information",
        "elongation plastic": "No information",
        "experimental young modulus": "No information",
        "oxygen content": "No information",
        "nitrogen content": "No information",
        "carbon content": "No information"
    }
}

File: mpea/extracted_info/schema_0shot_complex/10.1002.adma.201701678_extracted_info.json
{
    "doi": "10.1002/adma.201701678",
    "extracted_info": {
        "high entropy alloy formula": "Ta1HfZrTi",
        "microstructure": "single bcc phase",
        "processing method": "arc-melting, drop-cast",
        "BCC/FCC/other": "BCC",
        "grain size": "No information",
        "experimental density": "No information",
        "hardness": "No information",
        "type of test": "tensile",
        "test temperature": "No information",
        "yield strength": "No information",
        "ultimate tensile strength": 1500,
        "elongation": 4,
        "elongation plastic": "No information",
        "experimental young modulus": "No information",
        "oxygen content": "No information",
        "nitrogen content": "No information",
        "carbon content": "No information"
    }
}

File: mpea/extracted_info/schema_0shot_complex/10.1007.s00339-019-2484-1_extracted_info.json
{
    "doi": "10.1007/s00339-019-2484-1",
    "extracted_info": {
        "high entropy alloy formula": "TiZrHf",
        "microstructure": "single-HCP structure",
        "processing method": "vacuum arc melting",
        "BCC/FCC/other": "HCP",
        "grain size": "No information",
        "experimental density": "No information",
        "hardness": 211.0,
        "type of test": "compression",
        "test temperature": "No information",
        "yield strength": 773.0,
        "ultimate tensile strength": "No information",
        "elongation": 17.0,
        "elongation plastic": "No information",
        "experimental young modulus": "No information",
        "oxygen content": "No information",
        "nitrogen content": "No information",
        "carbon content": "No information"
    }
}

File: mpea/extracted_info/schema_0shot_complex/10.1007.s10853-012-6260-2_extracted_info.json
{
    "doi": "10.1007/s10853-012-6260-2",
    "extracted_info": {
        "high entropy alloy formula": "TaNbHfZrTi",
        "microstructure": "single-phase body-centered cubic structure",
        "processing method": "vacuum arc melting, hot isostatically pressed (HIPd) and homogenized",
        "BCC/FCC/other": "BCC",
        "grain size": 100.0,
        "experimental density": 9.94,
        "hardness": "No information",
        "type of test": "compression",
        "test temperature": 296.0,
        "yield strength": 929.0,
        "ultimate tensile strength": "No information",
        "elongation": "No information",
        "elongation plastic": 50.0,
        "experimental young modulus": "No information",
        "oxygen content": "No information",
        "nitrogen content": "No information",
        "carbon content": "No information"
    }
}

File: mpea/extracted_info/schema_0shot_complex/10.1007.s11661-017-4386-1_extracted_info.json
{
    "doi": "10.1007/s11661-017-4386-1",
    "extracted_info": {
        "NbMoCr-TiAl": {
            "high entropy alloy formula": "NbMoCr-TiAl",
            "microstructure": "single-phase, bcc solid solution",
            "processing method": "arc melting and homogenization",
            "BCC/FCC/other": "BCC",
            "grain size": "No information",
            "experimental density": "No information",
            "hardness": "No information",
            "type of test": "compression tests",
            "test temperature": "600",
            "yield strength": "No information",
            "ultimate tensile strength": "No information",
            "elongation": "No information",
            "elongation plastic": "No information",
            "experimental young modulus": "No information",
            "oxygen content": "No information",
            "nitrogen content": "No information",
            "carbon content": "No information"
        },
        "NbMoTiAl": {
            "high entropy alloy formula": "NbMoTiAl",
            "microstructure": "single-phase, bcc solid solution",
            "processing method": "arc melting and homogenization",
            "BCC/FCC/other": "BCC",
            "grain size": "No information",
            "experimental density": "No information",
            "hardness": "No information",
            "type of test": "compression tests",
            "test temperature": "600",
            "yield strength": "No information",
            "ultimate tensile strength": "No information",
            "elongation": "No information",
            "elongation plastic": "No information",
            "experimental young modulus": "No information",
            "oxygen content": "780 at. ppm",
            "nitrogen content": "No information",
            "carbon content": "No information"
        },
        "MoCrTiAl": {
            "high entropy alloy formula": "MoCrTiAl",
            "microstructure": "single-phase, bcc solid solution",
            "processing method": "arc melting and homogenization",
            "BCC/FCC/other": "BCC",
            "grain size": "No information",
            "experimental density": "No information",
            "hardness": "No information",
            "type of test": "compression tests",
            "test temperature": "400",
            "yield strength": "No information",
            "ultimate tensile strength": "No information",
            "elongation": "No information",
            "elongation plastic": "No information",
            "experimental young modulus": "No information",
            "oxygen content": "289 at. ppm",
            "nitrogen content": "No information",
            "carbon content": "No information"
        },
        "NbMoCrTiAl": {
            "high entropy alloy formula": "NbMoCrTiAl",
            "microstructure": "single-phase, bcc solid solution",
            "processing method": "arc melting and homogenization",
            "BCC/FCC/other": "BCC",
            "grain size": "No information",
            "experimental density": "No information",
            "hardness": "No information",
            "type of test": "compression tests",
            "test temperature": "1000",
            "yield strength": "No information",
            "ultimate tensile strength": "No information",
            "elongation": "No information",
            "elongation plastic": "No information",
            "experimental young modulus": "No information",
            "oxygen content": "312 at. ppm",
            "nitrogen content": "No information",
            "carbon content": "No information"
        }
    }
}

File: mpea/extracted_info/schema_0shot_complex/10.1007.s11661-018-4646-8_extracted_info.json
{
    "doi": "10.1007/s11661-018-4646-8",
    "extracted_info": {
        "HfNbTaTiZr": {
            "microstructure": "single-phase BCC",
            "processing method": "cold worked and annealed",
            "BCC/FCC/other": "BCC",
            "grain size": "No information",
            "experimental density": "No information",
            "hardness": "No information",
            "type of test": "tension",
            "test temperature": "room temperature",
            "yield strength": 1438.0,
            "ultimate tensile strength": 1495.0,
            "elongation": 5.0,
            "elongation plastic": "No information",
            "experimental young modulus": 97.9,
            "oxygen content": "No information",
            "nitrogen content": "No information",
            "carbon content": "No information"
        },
        "HfNbTaTiZr (annealed at 800 \u00b0C for 4 hours)": {
            "microstructure": "two-phase material with BCC1 matrix and BCC2 precipitates",
            "processing method": "cold worked and annealed",
            "BCC/FCC/other": "BCC",
            "grain size": "No information",
            "experimental density": "No information",
            "hardness": "No information",
            "type of test": "tension",
            "test temperature": "room temperature",
            "yield strength": 1159.0,
            "ultimate tensile strength": 1174.0,
            "elongation": 4.7,
            "elongation plastic": "No information",
            "experimental young modulus": 99.2,
            "oxygen content": "No information",
            "nitrogen content": "No information",
            "carbon content": "No information"
        },
        "HfNbTaTiZr (annealed at 1100 \u00b0C for 1 hour)": {
            "microstructure": "single-phase BCC",
            "processing method": "cold worked and annealed",
            "BCC/FCC/other": "BCC",
            "grain size": "No information",
            "experimental density": "No information",
            "hardness": "No information",
            "type of test": "tension",
            "test temperature": "room temperature",
            "yield strength": 1110.0,
            "ultimate tensile strength": 1195.0,
            "elongation": 19.0,
            "elongation plastic": "No information",
            "experimental young modulus": "No information",
            "oxygen content": "No information",
            "nitrogen content": "No information",
            "carbon content": "No information"
        }
    }
}

File: mpea/extracted_info/schema_0shot_complex/10.1007.s11665-017-2799-z_extracted_info.json
{
    "doi": "10.1007/s11665-017-2799-z",
    "extracted_info": {
        "high entropy alloy formula": "CoCrMoNbTi0",
        "microstructure": "dendritic and interdendritic structures",
        "processing method": "vacuum arc melting",
        "BCC/FCC/other": "BCC and Laves phase",
        "grain size": "No information",
        "experimental density": "No information",
        "hardness": 959.62,
        "type of test": "compressive",
        "test temperature": "No information",
        "yield strength": "No information",
        "ultimate tensile strength": 1419.6,
        "elongation": 5.77,
        "elongation plastic": "No information",
        "experimental young modulus": "No information",
        "oxygen content": "No information",
        "nitrogen content": "No information",
        "carbon content": "No information"
    }
}

File: mpea/extracted_info/schema_0shot_complex/10.1007.s11837-012-0366-5_extracted_info.json
{
    "doi": "10.1007/s11837-012-0366-5",
    "extracted_info": {
        "high entropy alloy formula": "TiZrNbMoV0",
        "microstructure": "BCC solid-solution phase",
        "processing method": "arc melting and copper mold casting",
        "BCC/FCC/other": "BCC",
        "grain size": "No information",
        "experimental density": "No information",
        "hardness": "No information",
        "type of test": "compressive",
        "test temperature": "No information",
        "yield strength": "No information",
        "ultimate tensile strength": "No information",
        "elongation": "No information",
        "elongation plastic": "No information",
        "experimental young modulus": "No information",
        "oxygen content": "No information",
        "nitrogen content": "No information",
        "carbon content": "No information"
    }
}

File: mpea/extracted_info/schema_0shot_complex/10.1007.s11837-014-1066-0_extracted_info.json
{
    "doi": "10.1007/s11837-014-1066-0",
    "extracted_info": {
        "high entropy alloy formula": "AlMo0.5NbTa0.5TiZr",
        "microstructure": "Two bcc phases with very similar lattice parameters, interpenetrating nanolamellae creating basket-weave nanostructure inside grains",
        "processing method": "Vacuum arc melting, HIP at 1400\u00b0C and 207 MPa for 2 h, annealed at 1400\u00b0C for 24 h",
        "BCC/FCC/other": "BCC",
        "grain size": 75,
        "experimental density": 7.4,
        "hardness": 5.8,
        "type of test": "Compression",
        "test temperature": 25,
        "yield strength": 2000,
        "ultimate tensile strength": "No information",
        "elongation": 10,
        "elongation plastic": "No information",
        "experimental young modulus": "No information",
        "oxygen content": "No information",
        "nitrogen content": "No information",
        "carbon content": "No information"
    }
}

File: mpea/extracted_info/schema_0shot_complex/10.1007.s11837-019-03432-9_extracted_info.json
{
    "doi": "10.1007/s11837-019-03432-9",
    "extracted_info": {
        "high entropy alloy formula": "WMoNbCrTi",
        "microstructure": "The microstructure of the bulk alloys consists of a W-rich solid solution matrix with a small amount of Ti-rich solid solution and Laves phase.",
        "processing method": "spark plasma sintered with ball milling powder",
        "BCC/FCC/other": "BCC solid solution phases and a Laves phase",
        "grain size": "No information",
        "experimental density": "No information",
        "hardness": "10.40",
        "type of test": "Vickers hardness test",
        "test temperature": "No information",
        "yield strength": "2492",
        "ultimate tensile strength": "2765",
        "elongation": "9.8",
        "elongation plastic": "No information",
        "experimental young modulus": "No information",
        "oxygen content": "No information",
        "nitrogen content": "No information",
        "carbon content": "No information"
    }
}

File: mpea/extracted_info/schema_0shot_complex/10.1007.s11837-020-04557-y_extracted_info.json
{
    "doi": "10.1007/s11837-020-04557-y",
    "extracted_info": {
        "high entropy alloy formula": "CrHfNbTaTi",
        "microstructure": "Dendritic and interdendritic regions; dendritic regions correspond to the BCC phase while the interdendritic regions correspond to the Cr-rich FCC Laves phases",
        "processing method": "Arc melting followed by annealing treatment",
        "BCC/FCC/other": "One FCC phase and two BCC phases",
        "grain size": "No information",
        "experimental density": "No information",
        "hardness": "No information",
        "type of test": "Compression",
        "test temperature": "Room temperature",
        "yield strength": "1258",
        "ultimate tensile strength": "2061",
        "elongation": "24.3",
        "elongation plastic": "No information",
        "experimental young modulus": "No information",
        "oxygen content": "No information",
        "nitrogen content": "No information",
        "carbon content": "No information"
    }
}

File: mpea/extracted_info/schema_0shot_complex/10.1007.s12598-019-01310-6_extracted_info.json
{
    "doi": "10.1007/s12598-019-01310-6",
    "extracted_info": {
        "high entropy alloy formula": "NbZrTi",
        "microstructure": "As-cast: dendritic; Homogenized: polycrystalline",
        "processing method": "Arc melting, homogenized at 1373 K for 10 h",
        "BCC/FCC/other": "BCC",
        "grain size": "No information",
        "experimental density": "No information",
        "hardness": "372",
        "type of test": "Compressive",
        "test temperature": "Room temperature",
        "yield strength": "No information",
        "ultimate tensile strength": "No information",
        "elongation": "No information",
        "elongation plastic": "No information",
        "experimental young modulus": "No information",
        "oxygen content": "No information",
        "nitrogen content": "No information",
        "carbon content": "No information"
    }
}

File: mpea/extracted_info/schema_0shot_complex/10.1007.s40195-019-00921-3_extracted_info.json
{
    "doi": "10.1007/s40195-019-00921-3",
    "extracted_info": {
        "high entropy alloy formula": "Ti2ZrHf0.5VNb0",
        "microstructure": "single-phase columnar structure",
        "processing method": "vacuum arc melting",
        "BCC/FCC/other": "BCC",
        "grain size": "No information",
        "experimental density": 6.47,
        "hardness": 338,
        "type of test": "compression",
        "test temperature": 298,
        "yield strength": 1160,
        "ultimate tensile strength": "No information",
        "elongation": "No information",
        "elongation plastic": "No information",
        "experimental young modulus": "No information",
        "oxygen content": "No information",
        "nitrogen content": "No information",
        "carbon content": "No information"
    }
}

File: mpea/extracted_info/schema_0shot_complex/10.1007.s40195-019-00935-x_extracted_info.json
{
    "doi": "10.1007/s40195-019-00935-x",
    "extracted_info": {
        "high entropy alloy formula": "MoNbFeCrV",
        "microstructure": "dendritic microstructure with BCC and Laves phases, and a Sigma phase",
        "processing method": "vacuum arc melting",
        "BCC/FCC/other": "BCC dominant, Laves and Sigma phases present",
        "grain size": "No information",
        "experimental density": "No information",
        "hardness": "826",
        "type of test": "Vickers hardness test, compression test",
        "test temperature": "No information",
        "yield strength": "2663",
        "ultimate tensile strength": "No information",
        "elongation": "2.7",
        "elongation plastic": "No information",
        "experimental young modulus": "No information",
        "oxygen content": "No information",
        "nitrogen content": "No information",
        "carbon content": "No information"
    }
}

File: mpea/extracted_info/schema_0shot_complex/10.1007.s42864-021-00111-8_extracted_info.json
{
    "doi": "10.1007/s42864-021-00111-8",
    "extracted_info": {
        "high entropy alloy formula": "(Ta 25-x Nb 25 Zr 25 Ti 25+x) 95 Al 5 (x = 0)",
        "microstructure": "single BCC structure at the as-cast and solution-treated states, basket weave-like microstructures after aging",
        "processing method": "arc melting, solution-treated at 1300 \u00b0C for 24 h, aged at 600 \u00b0C for 24 h",
        "BCC/FCC/other": "BCC",
        "grain size": "No information",
        "experimental density": "No information",
        "hardness": "No information",
        "type of test": "compression",
        "test temperature": "No information",
        "yield strength": 1762,
        "ultimate tensile strength": "No information",
        "elongation": 7.3,
        "elongation plastic": "No information",
        "experimental young modulus": "No information",
        "oxygen content": "No information",
        "nitrogen content": "No information",
        "carbon content": "No information"
    }
}

File: mpea/extracted_info/schema_0shot_complex/10.1016.j.actamat.2012.11.032_extracted_info.json
{
    "doi": "10.1016/j.actamat.2012.11.032",
    "extracted_info": {
        "high entropy alloy formula": {
            "NbTiVZr": {
                "type": "string",
                "microstructure": "single-phase alloy consisting of a coarse-grained disordered body-centered cubic (bcc) phase with fine, submicron-size precipitates inside the grains",
                "processing method": "vacuum arc melting followed by hot isostatic pressing (at 1200 \u00b0C, 207 MPa for 1 h) and homogenization annealing (at 1200 \u00b0C for 24 h)",
                "BCC/FCC/other": "disordered bcc (A2)",
                "grain size": "No information",
                "experimental density": 6.52,
                "hardness": 3.29,
                "type of test": "Vickers microhardness",
                "test temperature": "No information",
                "yield strength": "No information",
                "ultimate tensile strength": "No information",
                "elongation": "No information",
                "elongation plastic": "No information",
                "experimental young modulus": "No information",
                "oxygen content": "No information",
                "nitrogen content": "No information",
                "carbon content": "No information"
            },
            "NbTiV2Zr": {
                "type": "string",
                "microstructure": "contains three disordered bcc phases",
                "processing method": "vacuum arc melting followed by hot isostatic pressing (at 1200 \u00b0C, 207 MPa for 1 h) and homogenization annealing (at 1200 \u00b0C for 24 h)",
                "BCC/FCC/other": "disordered bcc",
                "grain size": "No information",
                "experimental density": 6.34,
                "hardness": 2.99,
                "type of test": "Vickers microhardness",
                "test temperature": "No information",
                "yield strength": "No information",
                "ultimate tensile strength": "No information",
                "elongation": "No information",
                "elongation plastic": "No information",
                "experimental young modulus": "No information",
                "oxygen content": "No information",
                "nitrogen content": "No information",
                "carbon content": "No information"
            },
            "CrNbTiZr": {
                "type": "string",
                "microstructure": "contains a disordered bcc phase and an ordered Laves phase",
                "processing method": "vacuum arc melting followed by hot isostatic pressing (at 1200 \u00b0C, 207 MPa for 1 h) and homogenization annealing (at 1200 \u00b0C for 24 h)",
                "BCC/FCC/other": "disordered bcc and ordered Laves (C15) phase",
                "grain size": "No information",
                "experimental density": 6.67,
                "hardness": 4.1,
                "type of test": "Vickers microhardness",
                "test temperature": "No information",
                "yield strength": "No information",
                "ultimate tensile strength": "No information",
                "elongation": "No information",
                "elongation plastic": "No information",
                "experimental young modulus": "No information",
                "oxygen content": "No information",
                "nitrogen content": "No information",
                "carbon content": "No information"
            },
            "CrNbTiVZr": {
                "type": "string",
                "microstructure": "contains a disordered bcc phase and an ordered Laves phase",
                "processing method": "vacuum arc melting followed by hot isostatic pressing (at 1200 \u00b0C, 207 MPa for 1 h) and homogenization annealing (at 1200 \u00b0C for 24 h)",
                "BCC/FCC/other": "disordered bcc and ordered Laves (C15) phase",
                "grain size": "No information",
                "experimental density": 6.57,
                "hardness": 4.72,
                "type of test": "Vickers microhardness",
                "test temperature": "No information",
                "yield strength": "No information",
                "ultimate tensile strength": "No information",
                "elongation": "No information",
                "elongation plastic": "No information",
                "experimental young modulus": "No information",
                "oxygen content": "No information",
                "nitrogen content": "No information",
                "carbon content": "No information"
            }
        }
    }
}

File: mpea/extracted_info/schema_0shot_complex/10.1016.j.actamat.2016.01.018_extracted_info.json
{
    "doi": "10.1016/j.actamat.2016.01.018",
    "extracted_info": {
        "high entropy alloy formula": {
            "type": "string"
        },
        "microstructure": {
            "type": "string"
        },
        "processing method": {
            "type": "string"
        },
        "BCC/FCC/other": {
            "type": "string"
        },
        "grain size": {
            "type": "float"
        },
        "experimental density": {
            "type": "float"
        },
        "hardness": {
            "type": "float"
        },
        "type of test": {
            "type": "string"
        },
        "test temperature": {
            "type": "float"
        },
        "yield strength": {
            "type": "float"
        },
        "ultimate tensile strength": {
            "type": "float"
        },
        "elongation": {
            "type": "float"
        },
        "elongation plastic": {
            "type": "float"
        },
        "experimental young modulus": {
            "type": "float"
        },
        "oxygen content": {
            "type": "float"
        },
        "nitrogen content": {
            "type": "float"
        },
        "carbon content": {
            "type": "float"
        }
    }
}

File: mpea/extracted_info/schema_0shot_complex/10.1016.j.actamat.2017.09.035_extracted_info.json
{
    "doi": "10.1016/j.actamat.2017.09.035",
    "extracted_info": {
        "high entropy alloy formula": "TiZrNbHfTa",
        "microstructure": "nanocrystalline",
        "processing method": "high-pressure torsion (HPT)",
        "BCC/FCC/other": "BCC",
        "grain size": 50,
        "experimental density": "No information",
        "hardness": 530,
        "type of test": "tensile testing",
        "test temperature": "No information",
        "yield strength": "No information",
        "ultimate tensile strength": 1900,
        "elongation": 7.9,
        "elongation plastic": "No information",
        "experimental young modulus": "No information",
        "oxygen content": "No information",
        "nitrogen content": "No information",
        "carbon content": "No information"
    }
}

File: mpea/extracted_info/schema_0shot_complex/10.1016.j.actamat.2017.09.062_extracted_info.json
{
    "doi": "10.1016/j.actamat.2017.09.062",
    "extracted_info": {
        "high entropy alloy formula": "TiZrNbHf",
        "microstructure": "recrystallized",
        "processing method": "cold-rolled and annealed",
        "BCC/FCC/other": "BCC",
        "grain size": 31.0,
        "experimental density": "No information",
        "hardness": "No information",
        "type of test": "tensile",
        "test temperature": "No information",
        "yield strength": 880.0,
        "ultimate tensile strength": "No information",
        "elongation": "No information",
        "elongation plastic": "No information",
        "experimental young modulus": "No information",
        "oxygen content": "No information",
        "nitrogen content": "No information",
        "carbon content": "No information"
    }
}

File: mpea/extracted_info/schema_0shot_complex/10.1016.j.actamat.2018.08.053_extracted_info.json
{
    "doi": "10.1016/j.actamat.2018.08.053",
    "extracted_info": {
        "high entropy alloy formula": {
            "NbTaTiV": {
                "microstructure": "single solid-solution phase",
                "processing method": "vacuum arc-melting, systematic heat-treatment processes",
                "BCC/FCC/other": "BCC",
                "grain size": "No information",
                "experimental density": "No information",
                "hardness": "No information",
                "type of test": "uniaxial compression",
                "test temperature": {
                    "room temperature": "No information",
                    "300 \u00b0C": "No information",
                    "500 \u00b0C": "No information",
                    "700 \u00b0C": "No information",
                    "800 \u00b0C": "No information",
                    "900 \u00b0C": "No information"
                },
                "yield strength": {
                    "room temperature": "No information",
                    "300 \u00b0C": "No information",
                    "500 \u00b0C": "No information",
                    "700 \u00b0C": "No information",
                    "800 \u00b0C": "No information",
                    "900 \u00b0C": 688
                },
                "ultimate tensile strength": "No information",
                "elongation": "No information",
                "elongation plastic": "No information",
                "experimental young modulus": "No information",
                "oxygen content": "No information",
                "nitrogen content": "No information",
                "carbon content": "No information"
            }
        }
    }
}

File: mpea/extracted_info/schema_0shot_complex/10.1016.j.actamat.2019.06.006_extracted_info.json
{
    "doi": "10.1016/j.actamat.2019.06.006",
    "extracted_info": {
        "NbTaTi": {
            "high entropy alloy formula": "NbTaTi",
            "microstructure": "single-phase BCC",
            "processing method": "arc-melted, cold-rolled, heat treated at 1330 C for 4 h under vacuum",
            "BCC/FCC/other": "BCC",
            "grain size": "No information",
            "experimental density": "No information",
            "hardness": "No information",
            "type of test": "compression",
            "test temperature": "No information",
            "yield strength": "No information",
            "ultimate tensile strength": "No information",
            "elongation": "No information",
            "elongation plastic": "No information",
            "experimental young modulus": "No information",
            "oxygen content": "No information",
            "nitrogen content": "below 5 wt ppm",
            "carbon content": "negligible"
        },
        "AlNbTaTi": {
            "high entropy alloy formula": "AlNbTaTi",
            "microstructure": "No information",
            "processing method": "arc-melted, not heat treated to avoid A15 phase precipitation",
            "BCC/FCC/other": "No information",
            "grain size": "No information",
            "experimental density": "No information",
            "hardness": "No information",
            "type of test": "compression",
            "test temperature": "No information",
            "yield strength": "No information",
            "ultimate tensile strength": "No information",
            "elongation": "No information",
            "elongation plastic": "No information",
            "experimental young modulus": "No information",
            "oxygen content": "No information",
            "nitrogen content": "below 5 wt ppm",
            "carbon content": "negligible"
        },
        "MoNbTaTi": {
            "high entropy alloy formula": "MoNbTaTi",
            "microstructure": "single-phase BCC",
            "processing method": "arc-melted, homogenized at 1400 C under high vacuum",
            "BCC/FCC/other": "BCC",
            "grain size": "No information",
            "experimental density": "No information",
            "hardness": "No information",
            "type of test": "compression",
            "test temperature": "No information",
            "yield strength": "No information",
            "ultimate tensile strength": "No information",
            "elongation": "No information",
            "elongation plastic": "No information",
            "experimental young modulus": "No information",
            "oxygen content": "No information",
            "nitrogen content": "below 5 wt ppm",
            "carbon content": "negligible"
        },
        "WNbTaTi": {
            "high entropy alloy formula": "WNbTaTi",
            "microstructure": "single-phase BCC",
            "processing method": "arc-melted, homogenized at 1400 C under high vacuum",
            "BCC/FCC/other": "BCC",
            "grain size": "No information",
            "experimental density": "No information",
            "hardness": "No information",
            "type of test": "compression",
            "test temperature": "No information",
            "yield strength": "No information",
            "ultimate tensile strength": "No information",
            "elongation": "No information",
            "elongation plastic": "No information",
            "experimental young modulus": "No information",
            "oxygen content": "No information",
            "nitrogen content": "below 5 wt ppm",
            "carbon content": "negligible"
        },
        "HfNbTaTi": {
            "high entropy alloy formula": "HfNbTaTi",
            "microstructure": "single-phase BCC",
            "processing method": "arc-melted, homogenized at 1400 C under high vacuum",
            "BCC/FCC/other": "BCC",
            "grain size": "No information",
            "experimental density": "No information",
            "hardness": "No information",
            "type of test": "compression",
            "test temperature": "No information",
            "yield strength": "No information",
            "ultimate tensile strength": "No information",
            "elongation": "No information",
            "elongation plastic": "No information",
            "experimental young modulus": "No information",
            "oxygen content": "No information",
            "nitrogen content": "below 5 wt ppm",
            "carbon content": "negligible"
        },
        "CrNbMoTi": {
            "high entropy alloy formula": "CrNbMoTi",
            "microstructure": "single-phase BCC",
            "processing method": "arc-melted, homogenized at 1400 C under high vacuum",
            "BCC/FCC/other": "BCC",
            "grain size": "No information",
            "experimental density": "No information",
            "hardness": "No information",
            "type of test": "compression",
            "test temperature": "No information",
            "yield strength": "No information",
            "ultimate tensile strength": "No information",
            "elongation": "No information",
            "elongation plastic": "No information",
            "experimental young modulus": "No information",
            "oxygen content": "No information",
            "nitrogen content": "below 5 wt ppm",
            "carbon content": "negligible"
        },
        "CrMoTaTi": {
            "high entropy alloy formula": "CrMoTaTi",
            "microstructure": "single-phase BCC with 6.2 vol % of coarse C15 Laves phase",
            "processing method": "arc-melted, homogenized at 1400 C under high vacuum",
            "BCC/FCC/other": "BCC",
            "grain size": "No information",
            "experimental density": "No information",
            "hardness": "No information",
            "type of test": "compression",
            "test temperature": "No information",
            "yield strength": "No information",
            "ultimate tensile strength": "No information",
            "elongation": "No information",
            "elongation plastic": "No information",
            "experimental young modulus": "No information",
            "oxygen content": "No information",
            "nitrogen content": "below 5 wt ppm",
            "carbon content": "negligible"
        }
    }
}

File: mpea/extracted_info/schema_0shot_complex/10.1016.j.ijrmhm.2014.07.009_extracted_info.json
{
    "doi": "10.1016/j.ijrmhm.2014.07.009",
    "extracted_info": {
        "high entropy alloy formula": "Ti 20 Zr 20 Hf 20 Nb 20 V 20",
        "microstructure": "BCC structure with Laves HfV2 phase after annealing at 1173 K",
        "processing method": "induction melting and casting in inert atmosphere",
        "BCC/FCC/other": "BCC",
        "grain size": "13",
        "experimental density": "No information",
        "hardness": "No information",
        "type of test": "compression",
        "test temperature": "298",
        "yield strength": "1170",
        "ultimate tensile strength": "No information",
        "elongation": "No information",
        "elongation plastic": "30",
        "experimental young modulus": "128",
        "oxygen content": "No information",
        "nitrogen content": "No information",
        "carbon content": "No information"
    }
}

File: mpea/extracted_info/schema_0shot_complex/10.1016.j.ijrmhm.2019.02.009_extracted_info.json
{
    "doi": "10.1016/j.ijrmhm.2019.02.009",
    "extracted_info": {
        "high entropy alloy formula": "Nb 42 Mo 20 Ti 13 Cr 12 V 12 Ta 1",
        "microstructure": "single body-centered cubic (BCC) matrix with in-situ-formed carbide dispersoids",
        "processing method": "high-energy ball milling and spark plasma sintering (SPS)",
        "BCC/FCC/other": "BCC",
        "grain size": 327.0,
        "experimental density": 8.02,
        "hardness": 741.0,
        "type of test": "compressive",
        "test temperature": "No information",
        "yield strength": 2680.0,
        "ultimate tensile strength": "No information",
        "elongation": "No information",
        "elongation plastic": "No information",
        "experimental young modulus": "No information",
        "oxygen content": "No information",
        "nitrogen content": "No information",
        "carbon content": "No information"
    }
}

File: mpea/extracted_info/schema_0shot_complex/10.1016.j.ijrmhm.2019.105132_extracted_info.json
{
    "doi": "10.1016/j.ijrmhm.2019.105132",
    "extracted_info": {
        "high entropy alloy formula": {
            "type": "string"
        },
        "microstructure": {
            "type": "string"
        },
        "processing method": {
            "type": "string"
        },
        "BCC/FCC/other": {
            "type": "string"
        },
        "grain size": {
            "type": "float"
        },
        "experimental density": {
            "type": "float"
        },
        "hardness": {
            "type": "float"
        },
        "type of test": {
            "type": "string"
        },
        "test temperature": {
            "type": "float"
        },
        "yield strength": {
            "type": "float"
        },
        "ultimate tensile strength": {
            "type": "float"
        },
        "elongation": {
            "type": "float"
        },
        "elongation plastic": {
            "type": "float"
        },
        "experimental young modulus": {
            "type": "float"
        },
        "oxygen content": {
            "type": "float"
        },
        "nitrogen content": {
            "type": "float"
        },
        "carbon content": {
            "type": "float"
        }
    }
}

File: mpea/extracted_info/schema_0shot_complex/10.1016.j.ijrmhm.2020.105195_extracted_info.json
{
    "doi": "10.1016/j.ijrmhm.2020.105195",
    "extracted_info": {
        "high entropy alloy formula": "NbMoTa",
        "microstructure": "single-phase solid solution of BCC structure",
        "processing method": "VAM",
        "BCC/FCC/other": "BCC",
        "grain size": 112.52,
        "experimental density": "No information",
        "hardness": 516.6,
        "type of test": "compression",
        "test temperature": 25,
        "yield strength": 999,
        "ultimate tensile strength": 1167,
        "elongation": 2.5,
        "elongation plastic": "No information",
        "experimental young modulus": "No information",
        "oxygen content": "No information",
        "nitrogen content": "No information",
        "carbon content": "No information"
    }
}

File: mpea/extracted_info/schema_0shot_complex/10.1016.j.ijrmhm.2020.105322_extracted_info.json
{
    "doi": "10.1016/j.ijrmhm.2020.105322",
    "extracted_info": {
        "high entropy alloy formula": "Ti 40 Nb 30 Hf 15 Al 15",
        "microstructure": "single-phase B2 structure after annealing at 1200\u02daC; bcc and orthorhombic O-phase after further annealing at 600\u02daC",
        "processing method": "vacuum arc melting; annealed at 1200\u00b0C for 24 hours; further annealed at 600\u00b0C for 24 hours",
        "BCC/FCC/other": "B2; bcc; orthorhombic O-phase",
        "grain size": 400,
        "experimental density": 7.07,
        "hardness": "No information",
        "type of test": "compression",
        "test temperature": 22,
        "yield strength": 830,
        "ultimate tensile strength": "No information",
        "elongation": ">50",
        "elongation plastic": "No information",
        "experimental young modulus": "No information",
        "oxygen content": "No information",
        "nitrogen content": "No information",
        "carbon content": "No information"
    }
}
