Repository: SatanuG/ad_hoc_information_extraction

## Toward Reliable Ad-hoc Scientific Information Extraction: A Case Study on Two Materials Datasets

Citation: 
```
@article{ghosh2024toward,
  title={Toward Reliable Ad-hoc Scientific Information Extraction: A Case Study on Two Materials Datasets},
  author={Ghosh, Satanu and Brodnik, Neal R and Frey, Carolina and Holgate, Collin and Pollock, Tresa M and Daly, Samantha and Carton, Samuel},
  journal={arXiv preprint arXiv:2406.05348},
  year={2024}
}
```
Paper link: https://arxiv.org/abs/2406.05348

MPEA dataset link: https://doi.org/10.6084/m9.figshare.12804137

Diffusion dataset link: https://tinyurl.com/diffusion-data

File: mpea/extracted_info/schema_0shot_complex/10.1016.j.jallcom.2020.154301_extracted_info.json
{
    "doi": "10.1016/j.jallcom.2020.154301",
    "extracted_info": {
        "high entropy alloy formula": "Re0NbMoTaW",
        "microstructure": "BCC matrix phase and particle precipitation phase",
        "processing method": "arc melting",
        "BCC/FCC/other": "BCC",
        "grain size": "No information",
        "experimental density": "No information",
        "hardness": "527 \u00b1 10 HV",
        "type of test": "compression",
        "test temperature": "No information",
        "yield strength": "1121 \u00b1 8 MPa",
        "ultimate tensile strength": "No information",
        "elongation": "6.22 \u00b1 0.25%",
        "elongation plastic": "No information",
        "experimental young modulus": "No information",
        "oxygen content": "No information",
        "nitrogen content": "No information",
        "carbon content": "No information"
    }
}

File: mpea/extracted_info/schema_0shot_complex/10.1016.j.jallcom.2020.155700_extracted_info.json
{
    "doi": "10.1016/j.jallcom.2020.155700",
    "extracted_info": {
        "high entropy alloy formula": "MoNbTaW",
        "yield strength": 405.0
    }
}

File: mpea/extracted_info/schema_0shot_complex/10.1016.j.jallcom.2020.157542_extracted_info.json
{
    "doi": "10.1016/j.jallcom.2020.157542",
    "extracted_info": {
        "high entropy alloy formula": "NbMoTaW",
        "microstructure": "single-phase BCC structure",
        "processing method": "non-consumable vacuum arc melting method",
        "BCC/FCC/other": "BCC",
        "grain size": "No information",
        "experimental density": 13.63,
        "hardness": 446,
        "type of test": "compression",
        "test temperature": "RT",
        "yield strength": 1200,
        "ultimate tensile strength": "No information",
        "elongation": 2.6,
        "elongation plastic": "No information",
        "experimental young modulus": "No information",
        "oxygen content": "No information",
        "nitrogen content": "No information",
        "carbon content": "No information"
    }
}

File: mpea/extracted_info/schema_0shot_complex/10.1016.j.jallcom.2020.158003_extracted_info.json
{
    "doi": "10.1016/j.jallcom.2020.158003",
    "extracted_info": {
        "high entropy alloy formula": "NbTaTi",
        "microstructure": "BCC matrix and Ti-rich BCC2 precipitates, and grain-boundary Ti-rich FCC precipitates",
        "processing method": "HIP'd",
        "BCC/FCC/other": "BCC/FCC",
        "grain size": "No information",
        "experimental density": 10.09,
        "hardness": "No information",
        "type of test": "compression",
        "test temperature": 25,
        "yield strength": 724,
        "ultimate tensile strength": "No information",
        "elongation": "No information",
        "elongation plastic": 0.354,
        "experimental young modulus": "No information",
        "oxygen content": 0.112,
        "nitrogen content": 0.391,
        "carbon content": 0.132
    }
}

File: mpea/extracted_info/schema_0shot_complex/10.1016.j.jallcom.2021.159190_extracted_info.json
{
    "doi": "10.1016/j.jallcom.2021.159190",
    "extracted_info": {
        "high entropy alloy formula": "Ti25Zr25Nb25V25",
        "microstructure": "single-phase bodycentred cubic (BCC) solid solution structure",
        "processing method": "vacuum arc melting",
        "BCC/FCC/other": "BCC",
        "grain size": "No information",
        "experimental density": "No information",
        "hardness": "No information",
        "type of test": "tensile",
        "test temperature": "No information",
        "yield strength": 876,
        "ultimate tensile strength": "No information",
        "elongation": 20.7,
        "elongation plastic": "No information",
        "experimental young modulus": "No information",
        "oxygen content": "No information",
        "nitrogen content": "No information",
        "carbon content": "No information"
    }
}

File: mpea/extracted_info/schema_0shot_complex/10.1016.j.jallcom.2021.159740_extracted_info.json
{
    "doi": "10.1016/j.jallcom.2021.159740",
    "extracted_info": {
        "high entropy alloy formula": "NbTaW",
        "microstructure": "dendrite structures",
        "processing method": "arc melted method",
        "BCC/FCC/other": "BCC",
        "grain size": "No information",
        "experimental density": "No information",
        "hardness": "4023",
        "type of test": "compressive",
        "test temperature": "No information",
        "yield strength": "1298",
        "ultimate tensile strength": "No information",
        "elongation": "16.2",
        "elongation plastic": "No information",
        "experimental young modulus": "No information",
        "oxygen content": "No information",
        "nitrogen content": "No information",
        "carbon content": "No information"
    }
}

File: mpea/extracted_info/schema_0shot_complex/10.1016.j.jallcom.2021.161187_extracted_info.json
{
    "doi": "10.1016/j.jallcom.2021.161187",
    "extracted_info": {
        "high entropy alloy formula": "TiZrHfV1.0Nb1.0Ta1.0",
        "microstructure": "typical dendritic",
        "processing method": "vacuum-arc-melting",
        "BCC/FCC/other": "BCC",
        "grain size": "No information",
        "experimental density": "No information",
        "hardness": "No information",
        "type of test": "compressive",
        "test temperature": "No information",
        "yield strength": "No information",
        "ultimate tensile strength": "No information",
        "elongation": "No information",
        "elongation plastic": "No information",
        "experimental young modulus": "No information",
        "oxygen content": "No information",
        "nitrogen content": "No information",
        "carbon content": "No information"
    }
}

File: mpea/extracted_info/schema_0shot_complex/10.1016.j.jmst.2020.05.038_extracted_info.json
{
    "doi": "10.1016/j.jmst.2020.05.038",
    "extracted_info": {
        "high entropy alloy formula": "TiNbTa0.5ZrAl0.5",
        "microstructure": "BCC matrix + HCP precipitates at 1200\u00b0C, BCC matrix + BCC2 precipitates at 800\u00b0C",
        "processing method": "Thermomechanical processing (TMP)",
        "BCC/FCC/other": "BCC",
        "grain size": "No information",
        "experimental density": "No information",
        "hardness": "780 HV for BCC phase in HEA1500, 589 HV for BCC matrix and 1217 HV for HCP precipitate in HEA1200, 563-628 HV for regions in HEA800",
        "type of test": "Compression",
        "test temperature": "Room temperature for yield strength values",
        "yield strength": "1500 MPa for HEA1500, 1740 MPa for HEA1200, 1310 MPa for HEA800",
        "ultimate tensile strength": "No information",
        "elongation": "22% for HEA1500, 18% for HEA1200, 34% for HEA800",
        "elongation plastic": "No information",
        "experimental young modulus": "No information",
        "oxygen content": "No information",
        "nitrogen content": "No information",
        "carbon content": "No information"
    }
}

File: mpea/extracted_info/schema_0shot_complex/10.1016.j.jmst.2020.07.012_extracted_info.json
{
    "doi": "10.1016/j.jmst.2020.07.012",
    "extracted_info": {
        "high entropy alloy formula": "CrNbVMo",
        "microstructure": "single BCC crystalline structure with small amounts (< 4 vol.%) of fine oxide dispersoids",
        "processing method": "high-energy ball milling and spark-plasma sintering",
        "BCC/FCC/other": "BCC",
        "grain size": 2.07,
        "experimental density": 8.03,
        "hardness": "No information",
        "type of test": "compressive",
        "test temperature": 25,
        "yield strength": 2743,
        "ultimate tensile strength": "No information",
        "elongation": "No information",
        "elongation plastic": "No information",
        "experimental young modulus": 217,
        "oxygen content": "No information",
        "nitrogen content": "No information",
        "carbon content": "No information"
    }
}

File: mpea/extracted_info/schema_0shot_complex/10.1016.j.jmst.2020.10.073_extracted_info.json
{
    "doi": "10.1016/j.jmst.2020.10.073",
    "extracted_info": {
        "high entropy alloy formula": "Ta0.4HfZrTi",
        "microstructure": "No information",
        "processing method": "No information",
        "BCC/FCC/other": "BCC",
        "grain size": "No information",
        "experimental density": "No information",
        "hardness": "No information",
        "type of test": "No information",
        "test temperature": "No information",
        "yield strength": 400.0,
        "ultimate tensile strength": "No information",
        "elongation": "No information",
        "elongation plastic": "No information",
        "experimental young modulus": "No information",
        "oxygen content": "No information",
        "nitrogen content": "No information",
        "carbon content": "No information"
    }
}

File: mpea/extracted_info/schema_0shot_complex/10.1016.j.matchar.2015.11.018_extracted_info.json
{
    "doi": "10.1016/j.matchar.2015.11.018",
    "extracted_info": {
        "high entropy alloy formula": "Ti 20 Hf 20 Zr 20 Ta 20 Nb 20",
        "microstructure": "EBSD investigations revealed strong strain localization in the samples deformed at high strain rates, which may cause the early softening during compression. It was found that the dispersion of shear bands was reduced with increasing strain rate, i.e. the density and the thickness of bands decreased and increased, respectively.",
        "processing method": "The alloy was obtained by arc-melting under argon atmosphere, followed by high frequency induction melting in a sectorized cooled copper crucible under helium atmosphere, and finally casted by arc melting.",
        "BCC/FCC/other": "BCC",
        "grain size": "No information",
        "experimental density": "No information",
        "hardness": "No information",
        "type of test": "Uniaxial compression",
        "test temperature": "No information",
        "yield strength": "No information",
        "ultimate tensile strength": "No information",
        "elongation": "No information",
        "elongation plastic": "No information",
        "experimental young modulus": "No information",
        "oxygen content": "No information",
        "nitrogen content": "No information",
        "carbon content": "No information"
    }
}

File: mpea/extracted_info/schema_0shot_complex/10.1016.j.matchar.2018.07.015_extracted_info.json
{
    "doi": "10.1016/j.matchar.2018.07.015",
    "extracted_info": {
        "WNbMoTaV": {
            "type": "BCC",
            "microstructure": "single phase nanocrystalline",
            "processing method": "spark plasma sintering (SPS)",
            "BCC/FCC/other": "BCC",
            "grain size": "No information",
            "experimental density": "No information",
            "hardness": "No information",
            "type of test": "compression",
            "test temperature": "No information",
            "yield strength": "No information",
            "ultimate tensile strength": "No information",
            "elongation": "No information",
            "elongation plastic": "No information",
            "experimental young modulus": "No information",
            "oxygen content": "No information",
            "nitrogen content": "No information",
            "carbon content": "No information"
        },
        "HfNbTaTiZr": {
            "type": "BCC",
            "microstructure": "single-phase",
            "processing method": "vacuum arc-melting followed by HIPing",
            "BCC/FCC/other": "BCC",
            "grain size": "No information",
            "experimental density": "No information",
            "hardness": "No information",
            "type of test": "compression",
            "test temperature": "No information",
            "yield strength": "500 MPa up to 600 \u00b0C",
            "ultimate tensile strength": "No information",
            "elongation": "No information",
            "elongation plastic": "No information",
            "experimental young modulus": "No information",
            "oxygen content": "No information",
            "nitrogen content": "No information",
            "carbon content": "No information"
        },
        "MoNbTaW": {
            "type": "BCC",
            "microstructure": "single-phase",
            "processing method": "No information",
            "BCC/FCC/other": "BCC",
            "grain size": "No information",
            "experimental density": "No information",
            "hardness": "No information",
            "type of test": "compression",
            "test temperature": "1600 \u00b0C",
            "yield strength": "405 MPa at 1600 \u00b0C",
            "ultimate tensile strength": "No information",
            "elongation": "No information",
            "elongation plastic": "No information",
            "experimental young modulus": "No information",
            "oxygen content": "No information",
            "nitrogen content": "No information",
            "carbon content": "No information"
        },
        "MoNbTaVW": {
            "type": "BCC",
            "microstructure": "single-phase",
            "processing method": "No information",
            "BCC/FCC/other": "BCC",
            "grain size": "No information",
            "experimental density": "No information",
            "hardness": "No information",
            "type of test": "compression",
            "test temperature": "1600 \u00b0C",
            "yield strength": "477 MPa at 1600 \u00b0C",
            "ultimate tensile strength": "No information",
            "elongation": "No information",
            "elongation plastic": "No information",
            "experimental young modulus": "No information",
            "oxygen content": "No information",
            "nitrogen content": "No information",
            "carbon content": "No information"
        },
        "Al0.3NbTa0.8Ti1.4V0.2Zr1.3": {
            "type": "BCC",
            "microstructure": "single-phase",
            "processing method": "No information",
            "BCC/FCC/other": "BCC",
            "grain size": "No information",
            "experimental density": "No information",
            "hardness": "No information",
            "type of test": "compression",
            "test temperature": "Room temperature",
            "yield strength": "No information",
            "ultimate tensile strength": "No information",
            "elongation": "No information",
            "elongation plastic": "No information",
            "experimental young modulus": "No information",
            "oxygen content": "No information",
            "nitrogen content": "No information",
            "carbon content": "No information"
        }
    }
}

File: mpea/extracted_info/schema_0shot_complex/10.1016.j.matchar.2021.111287_extracted_info.json
{
    "doi": "10.1016/j.matchar.2021.111287",
    "extracted_info": {
        "high entropy alloy formula": "Ti2ZrHf0.5V0.5Nb0.5Al0",
        "microstructure": "single disordered BCC phase",
        "processing method": "vacuum arc-melting",
        "BCC/FCC/other": "BCC",
        "grain size": "No information",
        "experimental density": "6.68",
        "hardness": "No information",
        "type of test": "compression",
        "test temperature": "RT",
        "yield strength": "915",
        "ultimate tensile strength": "No information",
        "elongation": "No information",
        "elongation plastic": "No information",
        "experimental young modulus": "No information",
        "oxygen content": "No information",
        "nitrogen content": "No information",
        "carbon content": "No information"
    }
}

File: mpea/extracted_info/schema_0shot_complex/10.1016.j.matchemphys.2017.06.054_extracted_info.json
{
    "doi": "10.1016/j.matchemphys.2017.06.054",
    "extracted_info": {
        "high entropy alloy formula": "Ti0.07W0.24Ta0.23V0.23Cr0.22",
        "microstructure": "BCC solid solution with Ti-rich phases",
        "processing method": "spark plasma sintering",
        "BCC/FCC/other": "BCC",
        "grain size": 2.75,
        "experimental density": 98.0,
        "hardness": 714.0,
        "type of test": "compression",
        "test temperature": 1200.0,
        "yield strength": 2034.0,
        "ultimate tensile strength": "No information",
        "elongation": "No information",
        "elongation plastic": "No information",
        "experimental young modulus": "No information",
        "oxygen content": "No information",
        "nitrogen content": "No information",
        "carbon content": 0.76
    }
}

File: mpea/extracted_info/schema_0shot_complex/10.1016.j.matdes.2015.05.019_extracted_info.json
{
    "doi": "10.1016/j.matdes.2015.05.019",
    "extracted_info": {
        "high entropy alloy formula": {
            "MoNbHfZrTi": {
                "microstructure": "single disordered BCC phase in as-cast and homogenized states",
                "processing method": "arc melting, homogenized at 1373 K for 10 h",
                "BCC/FCC/other": "BCC",
                "grain size": "No information",
                "experimental density": "No information",
                "hardness": "No information",
                "type of test": "compressive",
                "test temperature": [
                    {
                        "296 K (as-cast)": 1719
                    },
                    {
                        "296 K (homogenized)": 1575
                    },
                    {
                        "1073 K": 825
                    },
                    {
                        "1173 K": 728
                    },
                    {
                        "1273 K": 635
                    },
                    {
                        "1373 K": 397
                    },
                    {
                        "1473 K": 187
                    }
                ],
                "yield strength": [
                    {
                        "296 K (as-cast)": 1719
                    },
                    {
                        "296 K (homogenized)": 1575
                    },
                    {
                        "1073 K": 825
                    },
                    {
                        "1173 K": 728
                    },
                    {
                        "1273 K": 635
                    },
                    {
                        "1373 K": 397
                    },
                    {
                        "1473 K": 187
                    }
                ],
                "ultimate tensile strength": "No information",
                "elongation": "No information",
                "elongation plastic": "No information",
                "experimental young modulus": "No information",
                "oxygen content": "No information",
                "nitrogen content": "No information",
                "carbon content": "No information"
            }
        }
    }
}

File: mpea/extracted_info/schema_0shot_complex/10.1016.j.matdes.2015.06.072_extracted_info.json
{
    "doi": "10.1016/j.matdes.2015.06.072",
    "extracted_info": {
        "high entropy alloy formula": "TiZrNbMo0.3V0.3",
        "microstructure": "single bcc solid solution phase",
        "processing method": "copper mold casting",
        "BCC/FCC/other": "BCC",
        "grain size": "No information",
        "experimental density": "No information",
        "hardness": "No information",
        "type of test": "compressive",
        "test temperature": "Room temperature",
        "yield strength": 1312.0,
        "ultimate tensile strength": "No information",
        "elongation": "No information",
        "elongation plastic": ">50",
        "experimental young modulus": "No information",
        "oxygen content": "No information",
        "nitrogen content": "No information",
        "carbon content": "No information"
    }
}

File: mpea/extracted_info/schema_0shot_complex/10.1016.j.matdes.2017.11.033_extracted_info.json
{
    "doi": "10.1016/j.matdes.2017.11.033",
    "extracted_info": {
        "high entropy alloy formula": "AlMo 0.5 NbTa 0.5 TiZr",
        "microstructure": "equiaxed grains with low-angle subgrain boundaries inside the grains and coarse intermetallic particles at grain boundaries",
        "processing method": "HIP'd for 2 h at 1400 \u00b0C and 207 MPa, annealed in a flowing argon furnace at 1400 \u00b0C for 6 h followed by a furnace cool to room temperature with the initial cooling rate of 20 \u00b0C/min",
        "BCC/FCC/other": "BCC and B2",
        "grain size": "No information",
        "experimental density": 7.4,
        "hardness": 5.8,
        "type of test": "compression",
        "test temperature": 25,
        "yield strength": 2197,
        "ultimate tensile strength": 2370,
        "elongation": 4.1,
        "elongation plastic": "No information",
        "experimental young modulus": 122,
        "oxygen content": "No information",
        "nitrogen content": "No information",
        "carbon content": "No information"
    }
}

File: mpea/extracted_info/schema_0shot_complex/10.1016.j.matdes.2018.06.003_extracted_info.json
{
    "doi": "10.1016/j.matdes.2018.06.003",
    "extracted_info": {
        "HfNbTaTi": {
            "high entropy alloy formula": "HfNbTaTi",
            "microstructure": "single-phase BCC",
            "processing method": "arc melting, heat-treated",
            "BCC/FCC/other": "BCC",
            "grain size": "No information",
            "experimental density": "No information",
            "hardness": "No information",
            "type of test": "Vickers microhardness",
            "test temperature": "No information",
            "yield strength": "No information",
            "ultimate tensile strength": "No information",
            "elongation": "No information",
            "elongation plastic": "No information",
            "experimental young modulus": "No information",
            "oxygen content": "below 300 ppm",
            "nitrogen content": "No information",
            "carbon content": "No information"
        },
        "MoNbTaTi": {
            "high entropy alloy formula": "MoNbTaTi",
            "microstructure": "single-phase BCC",
            "processing method": "arc melting, heat-treated",
            "BCC/FCC/other": "BCC",
            "grain size": "No information",
            "experimental density": "No information",
            "hardness": "No information",
            "type of test": "Vickers microhardness",
            "test temperature": "No information",
            "yield strength": "No information",
            "ultimate tensile strength": "No information",
            "elongation": "No information",
            "elongation plastic": "No information",
            "experimental young modulus": "No information",
            "oxygen content": "below 300 ppm",
            "nitrogen content": "No information",
            "carbon content": "No information"
        },
        "WNbTaTi": {
            "high entropy alloy formula": "WNbTaTi",
            "microstructure": "single-phase BCC",
            "processing method": "arc melting, heat-treated",
            "BCC/FCC/other": "BCC",
            "grain size": "No information",
            "experimental density": "No information",
            "hardness": "No information",
            "type of test": "Vickers microhardness",
            "test temperature": "No information",
            "yield strength": "No information",
            "ultimate tensile strength": "No information",
            "elongation": "No information",
            "elongation plastic": "No information",
            "experimental young modulus": "No information",
            "oxygen content": "below 300 ppm",
            "nitrogen content": "No information",
            "carbon content": "No information"
        },
        "CrMoNbTi": {
            "high entropy alloy formula": "CrMoNbTi",
            "microstructure": "single-phase BCC",
            "processing method": "arc melting, heat-treated",
            "BCC/FCC/other": "BCC",
            "grain size": "No information",
            "experimental density": "No information",
            "hardness": "No information",
            "type of test": "Vickers microhardness",
            "test temperature": "No information",
            "yield strength": "No information",
            "ultimate tensile strength": "No information",
            "elongation": "No information",
            "elongation plastic": "No information",
            "experimental young modulus": "No information",
            "oxygen content": "below 300 ppm",
            "nitrogen content": "No information",
            "carbon content": "No information"
        }
    }
}

File: mpea/extracted_info/schema_0shot_complex/10.1016.j.matlet.2014.05.134_extracted_info.json
{
    "doi": "10.1016/j.matlet.2014.05.134",
    "extracted_info": {
        "high entropy alloy formula": "Hf 25 Nb 25 Ti 25 Zr 25",
        "microstructure": "single solid solution phase",
        "processing method": "copper mold cast method",
        "BCC/FCC/other": "BCC",
        "grain size": 1.0,
        "experimental density": "No information",
        "hardness": "No information",
        "type of test": "tensile",
        "test temperature": "No information",
        "yield strength": 879.0,
        "ultimate tensile strength": 969.0,
        "elongation": 0.9,
        "elongation plastic": 14.9,
        "experimental young modulus": "No information",
        "oxygen content": "No information",
        "nitrogen content": "No information",
        "carbon content": "No information"
    }
}

File: mpea/extracted_info/schema_0shot_complex/10.1016.j.matlet.2014.11.162_extracted_info.json
{
    "doi": "10.1016/j.matlet.2014.11.162",
    "extracted_info": {
        "high entropy alloy formula": "AlNbTiV",
        "microstructure": "coarse-grained single bcc phase structure",
        "processing method": "arc melting",
        "BCC/FCC/other": "BCC",
        "grain size": "No information",
        "experimental density": 5.59,
        "hardness": "No information",
        "type of test": "compressive",
        "test temperature": 20,
        "yield strength": 1020,
        "ultimate tensile strength": 1318,
        "elongation": 5,
        "elongation plastic": "No information",
        "experimental young modulus": "No information",
        "oxygen content": "No information",
        "nitrogen content": "No information",
        "carbon content": "No information"
    }
}

File: mpea/extracted_info/schema_0shot_complex/10.1016.j.matlet.2015.08.099_extracted_info.json
{
    "doi": "10.1016/j.matlet.2015.08.099",
    "extracted_info": {
        "high entropy alloy formula": "AlNbTiVZr 0.5",
        "microstructure": "bcc matrix phase containing C14 Laves and Zr2 Al-type phase particles",
        "processing method": "vacuum arc melting",
        "BCC/FCC/other": "BCC",
        "grain size": 22,
        "experimental density": 5.64,
        "hardness": "No information",
        "type of test": "compression",
        "test temperature": 22,
        "yield strength": 1430,
        "ultimate tensile strength": "No information",
        "elongation": "No information",
        "elongation plastic": "No information",
        "experimental young modulus": "No information",
        "oxygen content": "No information",
        "nitrogen content": "No information",
        "carbon content": "No information"
    }
}

File: mpea/extracted_info/schema_0shot_complex/10.1016.j.matlet.2016.03.092_extracted_info.json
{
    "doi": "10.1016/j.matlet.2016.03.092",
    "extracted_info": {
        "high entropy alloy formula": "HfNbTiVSi 0.5",
        "microstructure": "composite structure with silicide phases distributed in the BCC matrix",
        "processing method": "cold crucible levitation melting in an argon atmosphere",
        "BCC/FCC/other": "BCC",
        "grain size": "No information",
        "experimental density": 8.6,
        "hardness": 490,
        "type of test": "compression",
        "test temperature": "No information",
        "yield strength": "No information",
        "ultimate tensile strength": "No information",
        "elongation": 10.9,
        "elongation plastic": "No information",
        "experimental young modulus": "No information",
        "oxygen content": "No information",
        "nitrogen content": "No information",
        "carbon content": "No information"
    }
}

File: mpea/extracted_info/schema_0shot_complex/10.1016.j.matlet.2016.03.133_extracted_info.json
{
    "doi": "10.1016/j.matlet.2016.03.133",
    "extracted_info": {
        "high entropy alloy formula": "HfMo0NbTaTiZr",
        "microstructure": "No information",
        "processing method": "vacuum arc melting",
        "BCC/FCC/other": "BCC",
        "grain size": "No information",
        "experimental density": 9.91,
        "hardness": 335.0,
        "type of test": "compression",
        "test temperature": "No information",
        "yield strength": 1015.0,
        "ultimate tensile strength": "No information",
        "elongation": ">50",
        "elongation plastic": ">50",
        "experimental young modulus": 85.0,
        "oxygen content": "No information",
        "nitrogen content": "No information",
        "carbon content": "No information"
    }
}

File: mpea/extracted_info/schema_0shot_complex/10.1016.j.matlet.2016.08.060_extracted_info.json
{
    "doi": "10.1016/j.matlet.2016.08.060",
    "extracted_info": {
        "high entropy alloy formula": "HfNbTaTiZr",
        "microstructure": "No information",
        "processing method": "vacuum-arc-melting, cold-rolled, heat-treated",
        "BCC/FCC/other": "BCC",
        "grain size": 38.0,
        "experimental density": "No information",
        "hardness": "No information",
        "type of test": "tensile",
        "test temperature": "No information",
        "yield strength": 958.0,
        "ultimate tensile strength": "No information",
        "elongation": 20.0,
        "elongation plastic": 1.23,
        "experimental young modulus": 81.0,
        "oxygen content": "No information",
        "nitrogen content": "No information",
        "carbon content": "No information"
    }
}

File: mpea/extracted_info/schema_0shot_complex/10.1016.j.matlet.2016.11.030_extracted_info.json
{
    "doi": "10.1016/j.matlet.2016.11.030",
    "extracted_info": {
        "high entropy alloy formula": "Al 0.5 CrNbTi 2 V 0.5",
        "microstructure": "Single bcc phase structure in as-cast condition; bcc matrix with homogeneously distributed C14 Laves phase particles after annealing",
        "processing method": "Arc melting followed by annealing at 1200\u00b0C for 24 hours",
        "BCC/FCC/other": "BCC and HCP (C14 Laves phase)",
        "grain size": "No information",
        "experimental density": 5.76,
        "hardness": "No information",
        "type of test": "Compression",
        "test temperature": "No information",
        "yield strength": 1340.0,
        "ultimate tensile strength": "No information",
        "elongation": "No information",
        "elongation plastic": 18.5,
        "experimental young modulus": "No information",
        "oxygen content": "No information",
        "nitrogen content": "No information",
        "carbon content": "No information"
    }
}

File: mpea/extracted_info/schema_0shot_complex/10.1016.j.matlet.2019.03.075_extracted_info.json
{
    "doi": "10.1016/j.matlet.2019.03.075",
    "extracted_info": {
        "high entropy alloy formula": "TiNbTa 0.5 ZrAl 0.5",
        "microstructure": "BCC matrix with (Zr, Al)-rich HCP precipitates after hot forging and annealing",
        "processing method": "Powder metallurgy, hot forging, and annealing",
        "BCC/FCC/other": "BCC and HCP",
        "grain size": "No information",
        "experimental density": "No information",
        "hardness": "No information",
        "type of test": "Compression",
        "test temperature": "1000",
        "yield strength": "1740",
        "ultimate tensile strength": "No information",
        "elongation": "20",
        "elongation plastic": "No information",
        "experimental young modulus": "No information",
        "oxygen content": "No information",
        "nitrogen content": "No information",
        "carbon content": "No information"
    }
}

File: mpea/extracted_info/schema_0shot_complex/10.1016.j.matlet.2020.127372_extracted_info.json
{
    "doi": "10.1016/j.matlet.2020.127372",
    "extracted_info": {
        "high entropy alloy formula": "Al 20 Cr 10 Nb 15 Ti 20 V 25 Zr 10",
        "microstructure": "Composite-like hypoeutectic microstructure comprised of a primary B2 phase and a harder eutectic mixture consisting of a C14 Laves and the B2 phases",
        "processing method": "Vacuum arc melting, annealed at 1200 \u00b0C for 24 h",
        "BCC/FCC/other": "B2 (ordered BCC), C14 Laves (HCP), Zr5Al3-type (hexagonal)",
        "grain size": "No information",
        "experimental density": "5.55 \u00b1 0.02 g/cm3",
        "hardness": "As-cast B2 phase: 665 \u00b1 20 HV, Eutectic C14 Laves + B2: 820 \u00b1 30 HV, Annealed B2 phase: 320 \u00b1 25 HV, C14 Laves phase: 460 \u00b1 40 HV, Zr5Al3-type phase: 600 \u00b1 50 HV",
        "type of test": "Compressive",
        "test temperature": "22, 800",
        "yield strength": "22 \u00b0C: 1535 MPa, 800 \u00b0C: 1000 MPa",
        "ultimate tensile strength": "No information",
        "elongation": "0.6%",
        "elongation plastic": "No information",
        "experimental young modulus": "No information",
        "oxygen content": "No information",
        "nitrogen content": "No information",
        "carbon content": "No information"
    }
}

File: mpea/extracted_info/schema_0shot_complex/10.1016.j.matlet.2021.129753_extracted_info.json
{
    "doi": "10.1016/j.matlet.2021.129753",
    "extracted_info": {
        "high entropy alloy formula": "W0.4MoNb1.1TaTi",
        "microstructure": "single BCC phase structure with dendritic substructure",
        "processing method": "vacuum arc melting",
        "BCC/FCC/other": "BCC",
        "grain size": "No information",
        "experimental density": "10.7",
        "hardness": "No information",
        "type of test": "compression",
        "test temperature": "293",
        "yield strength": "1412",
        "ultimate tensile strength": "No information",
        "elongation": "32.1",
        "elongation plastic": "No information",
        "experimental young modulus": "No information",
        "oxygen content": "No information",
        "nitrogen content": "No information",
        "carbon content": "No information"
    }
}

File: mpea/extracted_info/schema_0shot_complex/10.1016.j.msea.2003.12.011_extracted_info.json
{
    "doi": "10.1016/j.msea.2003.12.011",
    "extracted_info": {
        "high entropy alloy formula": "Ti-10% Ta",
        "microstructure": "lamellar HCP martensite (\u2423)",
        "processing method": "quenched",
        "BCC/FCC/other": "HCP",
        "grain size": "No information",
        "experimental density": 4.82,
        "hardness": "No information",
        "type of test": "tensile test",
        "test temperature": "No information",
        "yield strength": 400,
        "ultimate tensile strength": 510,
        "elongation": "No information",
        "elongation plastic": "No information",
        "experimental young modulus": "No information",
        "oxygen content": 0.075,
        "nitrogen content": "No information",
        "carbon content": "No information"
    }
}

File: mpea/extracted_info/schema_0shot_complex/10.1016.j.msea.2012.12.018_extracted_info.json
{
    "doi": "10.1016/j.msea.2012.12.018",
    "extracted_info": {
        "NbTiVZr": {
            "high entropy alloy formula": "NbTiVZr",
            "microstructure": "The NbTiVZr alloy consists of a disordered body centered cubic (BCC) matrix (the volume fraction is $ 95%) and sub-micron sized particles of a second phase precipitated along dislocations and subgrain boundaries.",
            "processing method": "The alloys were prepared by vacuum arc melting followed by hot isostatic pressing and homogenization.",
            "BCC/FCC/other": "BCC",
            "grain size": "No information",
            "experimental density": "6.52",
            "hardness": "3285",
            "type of test": "Compression",
            "test temperature": "298",
            "yield strength": "1105",
            "ultimate tensile strength": "No information",
            "elongation": "No information",
            "elongation plastic": "No information",
            "experimental young modulus": "80",
            "oxygen content": "No information",
            "nitrogen content": "No information",
            "carbon content": "No information"
        },
        "NbTiV2Zr": {
            "high entropy alloy formula": "NbTiV2Zr",
            "microstructure": "The NbTiV2Zr alloy consists of a mixture of three disordered BCC phases, with volume fractions of $ 52%, 28%, and 20%, respectively.",
            "processing method": "The alloys were prepared by vacuum arc melting followed by hot isostatic pressing and homogenization.",
            "BCC/FCC/other": "BCC",
            "grain size": "No information",
            "experimental density": "6.34",
            "hardness": "2958",
            "type of test": "Compression",
            "test temperature": "298",
            "yield strength": "918",
            "ultimate tensile strength": "No information",
            "elongation": "No information",
            "elongation plastic": "No information",
            "experimental young modulus": "98",
            "oxygen content": "No information",
            "nitrogen content": "No information",
            "carbon content": "No information"
        },
        "CrNbTiZr": {
            "high entropy alloy formula": "CrNbTiZr",
            "microstructure": "The CrNbTiZr and CrNbTiVZr alloys consist of a disordered BCC phase and ordered FCC Laves phase, with the volume fraction of the latter of 35% and 61%, respectively.",
            "processing method": "The alloys were prepared by vacuum arc melting followed by hot isostatic pressing and homogenization.",
            "BCC/FCC/other": "BCC and FCC",
            "grain size": "No information",
            "experimental density": "6.67",
            "hardness": "3888",
            "type of test": "Compression",
            "test temperature": "298",
            "yield strength": "1260",
            "ultimate tensile strength": "No information",
            "elongation": "6",
            "elongation plastic": "No information",
            "experimental young modulus": "120",
            "oxygen content": "No information",
            "nitrogen content": "No information",
            "carbon content": "No information"
        },
        "CrNbTiVZr": {
            "high entropy alloy formula": "CrNbTiVZr",
            "microstructure": "The CrNbTiZr and CrNbTiVZr alloys consist of a disordered BCC phase and ordered FCC Laves phase, with the volume fraction of the latter of 35% and 61%, respectively.",
            "processing method": "The alloys were prepared by vacuum arc melting followed by hot isostatic pressing and homogenization.",
            "BCC/FCC/other": "BCC and FCC",
            "grain size": "No information",
            "experimental density": "6.57",
            "hardness": "44027",
            "type of test": "Compression",
            "test temperature": "298",
            "yield strength": "1298",
            "ultimate tensile strength": "No information",
            "elongation": "3",
            "elongation plastic": "No information",
            "experimental young modulus": "100",
            "oxygen content": "No information",
            "nitrogen content": "No information",
            "carbon content": "No information"
        }
    }
}
