Repository: SatanuG/ad_hoc_information_extraction

## Toward Reliable Ad-hoc Scientific Information Extraction: A Case Study on Two Materials Datasets

Citation: 
```
@article{ghosh2024toward,
  title={Toward Reliable Ad-hoc Scientific Information Extraction: A Case Study on Two Materials Datasets},
  author={Ghosh, Satanu and Brodnik, Neal R and Frey, Carolina and Holgate, Collin and Pollock, Tresa M and Daly, Samantha and Carton, Samuel},
  journal={arXiv preprint arXiv:2406.05348},
  year={2024}
}
```
Paper link: https://arxiv.org/abs/2406.05348

MPEA dataset link: https://doi.org/10.6084/m9.figshare.12804137

Diffusion dataset link: https://tinyurl.com/diffusion-data

File: mpea/extracted_info/schema_0shot_complex/10.1088.1757-899X.1014.1.012041_extracted_info.json
{
    "doi": "10.1088/1757-899X/1014/1/012041",
    "extracted_info": {
        "high entropy alloy formula": "Ti37.5Nb12.5Hf25Al25",
        "microstructure": "single-phase B2 structure after annealing at 1200 \u00b0C; mixture of B2 matrix and nanosized Widmanstatten O-phase particles after further annealing at 600 \u00b0C",
        "processing method": "annealed in quartz tubes at 1200 \u00b0C for 24 h and further annealed at 600 \u00b0C for 24 h",
        "BCC/FCC/other": "B2",
        "grain size": 300,
        "experimental density": 7.23,
        "hardness": "No information",
        "type of test": "Isothermal compression",
        "test temperature": 22,
        "yield strength": 1645,
        "ultimate tensile strength": "No information",
        "elongation": "No information",
        "elongation plastic": 1,
        "experimental young modulus": "No information",
        "oxygen content": "No information",
        "nitrogen content": "No information",
        "carbon content": "No information"
    }
}

File: mpea/extracted_info/schema_0shot_complex/10.1179.1743284715Y.0000000032_extracted_info.json
{
    "doi": "10.1179/1743284715Y.0000000032",
    "extracted_info": {
        "high entropy alloy formula": "NbTiVZr",
        "microstructure": "As solidified: bcc matrix and C14 Laves phase particles; After homogenisation: almost entirely single bcc phase with only a thin grain boundary layer of presumably Laves phase",
        "processing method": "Arc melting, homogenisation annealing",
        "BCC/FCC/other": "BCC",
        "grain size": "No information",
        "experimental density": "6.49",
        "hardness": "As solidified: 380; After homogenisation: 460",
        "type of test": "Compression",
        "test temperature": "No information",
        "yield strength": "1320",
        "ultimate tensile strength": "1470",
        "elongation": "4.2",
        "elongation plastic": "No information",
        "experimental young modulus": "No information",
        "oxygen content": "No information",
        "nitrogen content": "No information",
        "carbon content": "No information"
    }
}

File: mpea/extracted_info/schema_0shot_complex/10.2320.matertrans.MT-MK2019003]_extracted_info.json
{
    "doi": "10.2320/matertrans.MT-MK2019003]",
    "extracted_info": {
        "high entropy alloy formula": "HfNbTaTiZr",
        "microstructure": "No information",
        "processing method": "No information",
        "BCC/FCC/other": "BCC",
        "grain size": "No information",
        "experimental density": "No information",
        "hardness": "No information",
        "type of test": "tensile",
        "test temperature": "RT",
        "yield strength": "\u00b31000",
        "ultimate tensile strength": "No information",
        "elongation": "10 to 20",
        "elongation plastic": "No information",
        "experimental young modulus": "No information",
        "oxygen content": "No information",
        "nitrogen content": "No information",
        "carbon content": "No information"
    }
}

File: mpea/extracted_info/schema_0shot_complex/10.3390.e16020870_extracted_info.json
{
    "doi": "10.3390/e16020870",
    "extracted_info": {
        "high entropy alloy formula": "Al0.5NbTiMoV",
        "microstructure": "single solid-solution phase",
        "processing method": "vacuum arc-melting method",
        "BCC/FCC/other": "BCC",
        "grain size": "No information",
        "experimental density": "No information",
        "hardness": "486.5",
        "type of test": "compressive",
        "test temperature": "No information",
        "yield strength": "1625",
        "ultimate tensile strength": "No information",
        "elongation": "11.25",
        "elongation plastic": "No information",
        "experimental young modulus": "No information",
        "oxygen content": "No information",
        "nitrogen content": "No information",
        "carbon content": "No information"
    }
}

File: mpea/extracted_info/schema_0shot_complex/10.3390.e18050189_extracted_info.json
{
    "doi": "10.3390/e18050189",
    "extracted_info": {
        "high entropy alloy formula": {
            "MoNbTaV": {
                "microstructure": "single BCC structure",
                "processing method": "vacuum arc melting",
                "BCC/FCC/other": "BCC",
                "grain size": "No information",
                "experimental density": "No information",
                "hardness": "4.95 GPa",
                "type of test": "compression",
                "test temperature": "23",
                "yield strength": "1.5 GPa",
                "ultimate tensile strength": "No information",
                "elongation": "21",
                "elongation plastic": "No information",
                "experimental young modulus": "No information",
                "oxygen content": "No information",
                "nitrogen content": "No information",
                "carbon content": "No information"
            },
            "MoNbTaW": {
                "microstructure": "No information",
                "processing method": "No information",
                "BCC/FCC/other": "No information",
                "grain size": "No information",
                "experimental density": "No information",
                "hardness": "No information",
                "type of test": "No information",
                "test temperature": "1600",
                "yield strength": "0.405 GPa",
                "ultimate tensile strength": "No information",
                "elongation": "No information",
                "elongation plastic": "No information",
                "experimental young modulus": "No information",
                "oxygen content": "No information",
                "nitrogen content": "No information",
                "carbon content": "No information"
            }
        }
    }
}

File: mpea/extracted_info/schema_0shot_complex/10.3390.e21010015_extracted_info.json
{
    "doi": "10.3390/e21010015",
    "extracted_info": {
        "high entropy alloy formula": "HfMoNbTaTiZr",
        "microstructure": "dendritic structure",
        "processing method": "vacuum-arc melting",
        "BCC/FCC/other": "BCC",
        "grain size": "No information",
        "experimental density": "No information",
        "hardness": "No information",
        "type of test": "compression",
        "test temperature": 800,
        "yield strength": 1007,
        "ultimate tensile strength": 1489,
        "elongation": "No information",
        "elongation plastic": 19,
        "experimental young modulus": "No information",
        "oxygen content": "No information",
        "nitrogen content": "No information",
        "carbon content": "No information"
    }
}

File: mpea/extracted_info/schema_0shot_complex/10.3390.e21020114_extracted_info.json
{
    "doi": "10.3390/e21020114",
    "extracted_info": {
        "HfNbTaTiZr": {
            "type": "HEA",
            "microstructure": "single BCC phase",
            "processing method": "vacuum arc melting",
            "BCC/FCC/other": "BCC",
            "grain size": 0.5,
            "experimental density": "No information",
            "hardness": 359.0,
            "type of test": "tensile",
            "test temperature": 300.0,
            "yield strength": 1155.0,
            "ultimate tensile strength": 1212.0,
            "elongation": 12.3,
            "elongation plastic": "No information",
            "experimental young modulus": 59.0,
            "oxygen content": "No information",
            "nitrogen content": "No information",
            "carbon content": "No information"
        },
        "NbTaTiZr": {
            "type": "MEA",
            "microstructure": "two BCC phases with slightly different lattice parameters",
            "processing method": "vacuum arc melting",
            "BCC/FCC/other": "BCC",
            "grain size": 0.5,
            "experimental density": "No information",
            "hardness": 358.0,
            "type of test": "tensile",
            "test temperature": 300.0,
            "yield strength": 1144.0,
            "ultimate tensile strength": 1205.0,
            "elongation": 6.4,
            "elongation plastic": "No information",
            "experimental young modulus": 98.0,
            "oxygen content": "No information",
            "nitrogen content": "No information",
            "carbon content": "No information"
        },
        "NbTaTi": {
            "type": "MEA",
            "microstructure": "single BCC phase",
            "processing method": "vacuum arc melting",
            "BCC/FCC/other": "BCC",
            "grain size": 0.5,
            "experimental density": "No information",
            "hardness": 246.0,
            "type of test": "tensile",
            "test temperature": 300.0,
            "yield strength": 620.0,
            "ultimate tensile strength": 683.0,
            "elongation": 18.5,
            "elongation plastic": "No information",
            "experimental young modulus": 143.0,
            "oxygen content": "No information",
            "nitrogen content": "No information",
            "carbon content": "No information"
        },
        "TaTiZr": {
            "type": "MEA",
            "microstructure": "two BCC phases and small submicron precipitates on grain boundaries",
            "processing method": "vacuum arc melting",
            "BCC/FCC/other": "BCC",
            "grain size": 0.5,
            "experimental density": "No information",
            "hardness": 485.0,
            "type of test": "tensile",
            "test temperature": 300.0,
            "yield strength": "No information",
            "ultimate tensile strength": 284.0,
            "elongation": 0.0,
            "elongation plastic": "No information",
            "experimental young modulus": 157.0,
            "oxygen content": "No information",
            "nitrogen content": "No information",
            "carbon content": "No information"
        },
        "NbTiZr": {
            "type": "MEA",
            "microstructure": "single BCC phase",
            "processing method": "vacuum arc melting",
            "BCC/FCC/other": "BCC",
            "grain size": 0.5,
            "experimental density": "No information",
            "hardness": 295.0,
            "type of test": "tensile",
            "test temperature": 300.0,
            "yield strength": 956.0,
            "ultimate tensile strength": 991.0,
            "elongation": 14.2,
            "elongation plastic": "No information",
            "experimental young modulus": 88.0,
            "oxygen content": "No information",
            "nitrogen content": "No information",
            "carbon content": "No information"
        },
        "Nb1.5TaTiZr0.5": {
            "type": "MEA",
            "microstructure": "three BCC phases and small submicron precipitates on grain boundaries",
            "processing method": "vacuum arc melting",
            "BCC/FCC/other": "BCC",
            "grain size": 0.5,
            "experimental density": "No information",
            "hardness": 294.0,
            "type of test": "tensile",
            "test temperature": 300.0,
            "yield strength": 822.0,
            "ultimate tensile strength": 852.0,
            "elongation": 0.33,
            "elongation plastic": "No information",
            "experimental young modulus": 127.0,
            "oxygen content": "No information",
            "nitrogen content": "No information",
            "carbon content": "No information"
        },
        "Nb0.5TaTiZr1.5": {
            "type": "MEA",
            "microstructure": "three BCC phases and small submicron precipitates on grain boundaries",
            "processing method": "vacuum arc melting",
            "BCC/FCC/other": "BCC",
            "grain size": 0.5,
            "experimental density": "No information",
            "hardness": 489.0,
            "type of test": "tensile",
            "test temperature": 300.0,
            "yield strength": "No information",
            "ultimate tensile strength": 843.0,
            "elongation": 0.0,
            "elongation plastic": "No information",
            "experimental young modulus": 93.0,
            "oxygen content": "No information",
            "nitrogen content": "No information",
            "carbon content": "No information"
        }
    }
}

File: mpea/extracted_info/schema_0shot_complex/10.3390.met11030514_extracted_info.json
{
    "doi": "10.3390/met11030514",
    "extracted_info": {
        "high entropy alloy formula": "TiNbTa0.5ZrAl0",
        "microstructure": "single BCC phase structure",
        "processing method": "powder metallurgy",
        "BCC/FCC/other": "BCC",
        "grain size": "No information",
        "experimental density": "No information",
        "hardness": "No information",
        "type of test": "No information",
        "test temperature": "No information",
        "yield strength": "No information",
        "ultimate tensile strength": "No information",
        "elongation": "No information",
        "elongation plastic": "No information",
        "experimental young modulus": "No information",
        "oxygen content": "No information",
        "nitrogen content": "No information",
        "carbon content": "No information"
    }
}

File: mpea/extracted_info/schema_0shot_complex/10.4028.www.scientific.net.MSF.849.76_extracted_info.json
{
    "doi": "10.4028/www.scientific.net/MSF.849.76",
    "extracted_info": {
        "high entropy alloy formula": "HfNbSi 0.5 TiVZr",
        "microstructure": "three phases: bcc solid solution, little vanadium rich phase, fine silicide of Hf and Zr",
        "processing method": "induction levitation melting",
        "BCC/FCC/other": "BCC",
        "grain size": "No information",
        "experimental density": 7.75,
        "hardness": 464,
        "type of test": "compression",
        "test temperature": 296,
        "yield strength": 1540,
        "ultimate tensile strength": "No information",
        "elongation": 16.8,
        "elongation plastic": "No information",
        "experimental young modulus": "No information",
        "oxygen content": "No information",
        "nitrogen content": "No information",
        "carbon content": "No information"
    }
}

File: mpea/extracted_info/schema_0shot_complex/10.4028.www.scientific.net.MSF.898.638_extracted_info.json
{
    "doi": "10.4028/www.scientific.net/MSF.898.638",
    "extracted_info": {
        "high entropy alloy formula": "VTaTiMoAl0",
        "microstructure": "equiaxial dendritic-like structure",
        "processing method": "vacuum arc melting",
        "BCC/FCC/other": "BCC",
        "grain size": "No information",
        "experimental density": "No information",
        "hardness": 433.2,
        "type of test": "compression",
        "test temperature": "No information",
        "yield strength": 1221,
        "ultimate tensile strength": 1454,
        "elongation": 9.93,
        "elongation plastic": "No information",
        "experimental young modulus": "No information",
        "oxygen content": "No information",
        "nitrogen content": "No information",
        "carbon content": "No information"
    }
}

File: mpea/extracted_info/schema_0shot_complex/failed_DOIs.json
{
    "10.1007/s10853-018-03280-z": "Text too short",
    "10.1016/j.actamat.2019.06.032": "{\n    \"Al 0.4 Hf 0.6 NbTaTiZr\": {\n        \"type\": \"single-phase\",\n        \"processing method\": \"HIP + A\",\n        \"BCC/FCC/other\": \"BCC\",\n        \"grain size\": \"No information\",\n        \"experimental density\": 9.08,\n        \"hardness\": \"No information\",\n        \"type of test\": \"compression\",\n        \"test temperature\": 23,\n        \"yield strength\": 1841,\n        \"ultimate tensile strength\": \"No information\",\n        \"elongation\": \"No information\",\n        \"elongation plastic\": \"No information\",\n        \"experimental young modulus\": \"No information\",\n        \"oxygen content\": \"No information\",\n        \"nitrogen content\": \"No information\",\n        \"carbon content\": \"No information\"\n    },\n    \"AlCrMoTi\": {\n        \"type\": \"single-phase\",\n        \"processing method\": \"A\",\n        \"BCC/FCC/other\": \"BCC\",\n        \"grain size\": \"No information\",\n        \"experimental density\": 5.98,\n        \"hardness\": \"No information\",\n        \"type of test\": \"compression\",\n        \"test temperature\": 23,\n        \"yield strength\": 1100,\n        \"ultimate tensile strength\": \"No information\",\n        \"elongation\": \"No information\",\n        \"elongation plastic\": \"No information\",\n        \"experimental young modulus\": \"No information\",\n        \"oxygen content\": \"No information\",\n        \"nitrogen content\": \"No information\",\n        \"carbon content\": \"No information\"\n    },\n    \"AlMoNbTi\": {\n        \"type\": \"single-phase\",\n        \"processing method\": \"A\",\n        \"BCC/FCC/other\": \"BCC\",\n        \"grain size\": \"No information\",\n        \"experimental density\": 6.46,\n        \"hardness\": \"No information\",\n        \"type of test\": \"compression\",\n        \"test temperature\": 23,\n        \"yield strength\": 1100,\n        \"ultimate tensile strength\": \"No information\",\n        \"elongation\": \"No information\",\n        \"elongation plastic\": \"No information\",\n        \"experimental young modulus\": \"No information\",\n        \"oxygen content\": \"No information\",\n        \"nitrogen content\": \"No information\",\n        \"carbon content\": \"No information\"\n    },\n    \"HfMo 0.5 NbTiV 0.5\": {\n        \"type\": \"single-phase\",\n        \"processing method\": \"AC\",\n        \"BCC/FCC/other\": \"BCC\",\n        \"grain size\": \"No information\",\n        \"experimental density\": 8.96,\n        \"hardness\": \"No information\",\n        \"type of test\": \"compression\",\n        \"test temperature\": 23,\n        \"yield strength\": 1260,\n        \"ultimate tensile strength\": \"No information\",\n        \"elongation\": \"No information\",\n        \"elongation plastic\": \"No information\",\n        \"experimental young modulus\": \"No information\",\n        \"oxygen content\": \"No information\",\n        \"nitrogen content\": \"No information\",\n        \"carbon content\": \"No information\"\n    },\n    \"HfMoNbTaTiZr\": {\n        \"type\": \"single-phase\",\n        \"processing method\": \"AC\",\n        \"BCC/FCC/other\": \"BCC\",\n        \"grain size\": \"No information\",\n        \"experimental density\": 9.93,\n        \"hardness\": \"No information\",\n        \"type of test\": \"compression\",\n        \"test temperature\": 23,\n        \"yield strength\": 1512,\n        \"ultimate tensile strength\": \"No information\",\n        \"elongation\": \"No information\",\n        \"elongation plastic\": \"No information\",\n        \"experimental young modulus\": \"No information\",\n        \"oxygen content\": \"No information\",\n        \"nitrogen content\": \"No information\",\n        \"carbon content\": \"No information\"\n    },\n    \"HfMoNbTiZr\": {\n        \"type\": \"single-phase\",\n        \"processing method\": \"AC\",\n        \"BCC/FCC/other\": \"BCC\",\n        \"grain size\": \"No information\",\n        \"experimental density\": 8.68,\n        \"hardness\": \"No information\",\n        \"type of test\": \"compression\",\n        \"test temperature\": 23,\n        \"yield strength\": 1575,\n        \"ultimate tensile strength\": \"No information\",\n        \"elongation\": \"No information\",\n        \"elongation plastic\": \"No information\",\n        \"experimental young modulus\": \"No information\",\n        \"oxygen content\": \"No information\",\n        \"nitrogen content\": \"No information\",\n        \"carbon content\": \"No information\"\n    },\n    \"HfMoTaTiZr\": {\n        \"type\": \"single-phase\",\n        \"processing method\": \"AC\",\n        \"BCC/FCC/other\": \"BCC\",\n        \"grain size\": \"No information\",\n        \"experimental density\": 10.18,\n        \"hardness\": \"No information\",\n        \"type of test\": \"compression\",\n        \"test temperature\": 23,\n        \"yield strength\": 1600,\n        \"ultimate tensile strength\": \"No information\",\n        \"elongation\": \"No information\",\n        \"elongation plastic\": \"No information\",\n        \"experimental young modulus\": \"No information\",\n        \"oxygen content\": \"No information\",\n        \"nitrogen content\": \"No information\",\n        \"carbon content\": \"No information\"\n    },\n    \"HfNbTaTiZr\": {\n        \"type\": \"single-phase\",\n        \"processing method\": \"HIP + A\",\n        \"BCC/FCC/other\": \"BCC\",\n        \"grain size\": \"No information\",\n        \"experimental density\": 9.89,\n        \"hardness\": \"No information\",\n        \"type of test\": \"compression\",\n        \"test temperature\": 23,\n        \"yield strength\": 929,\n        \"ultimate tensile strength\": \"No information\",\n        \"elongation\": \"No information\",\n        \"elongation plastic\": \"No information\",\n        \"experimental young modulus\": \"No information\",\n        \"oxygen content\": \"No information\",\n        \"nitrogen content\": \"No information\",\n        \"carbon content\": \"No information\"\n    },\n    \"MoNbTaTiVW\": {\n        \"type\": \"single-phase\",\n        \"processing method\": \"AC\",\n        \"BCC/FCC/other\": \"BCC\",\n        \"grain size\": \"No information\",\n        \"experimental density\": 10.91,\n        \"hardness\": \"No information\",\n        \"type of test\": \"compression\",\n        \"test temperature\": 23,\n        \"yield strength\": 1515,\n        \"ultimate tensile strength\": \"No information\",\n        \"elongation\": \"No information\",\n        \"elongation plastic\": \"No information\",\n        \"experimental young modulus\": \"No information\",\n        \"oxygen content\": \"No information\",\n        \"nitrogen content\": \"No information\",\n        \"carbon content\": \"No information\"\n    },\n    \"MoNbTaTiW\": {\n        \"type\": \"single-phase\",\n        \"processing method\": \"AC\",\n        \"BCC/FCC/other\": \"BCC\",\n        \"grain size\": \"No information\",\n        \"experimental density\": 11.72,\n        \"hardness\": \"No information\",\n        \"type of test\": \"compression\",\n        \"test temperature\": 23,\n        \"yield strength\": 1343,\n        \"ultimate tensile strength\": \"No information\",\n        \"elongation\": \"No information\",\n        \"elongation plastic\": \"No information\",\n        \"experimental young modulus\": \"No information\",\n        \"oxygen content\": \"No information\",\n        \"nitrogen content\": \"No information\",\n        \"carbon content\": \"No information\"\n    },\n    \"MoNbTaVW\": {\n        \"type\": \"single-phase\",\n        \"processing method\": \"HIP + A\",\n        \"BCC/FCC/other\": \"BCC\",\n        \"grain size\": \"No information\",\n        \"experimental density\": 12.29,\n        \"hardness\": \"No information\",\n        \"type of test\": \"compression\",\n        \"test temperature\": 23,\n        \"yield strength\": 1246,\n        \"ultimate tensile strength\": \"No information\",\n        \"elongation\": \"No information\",\n        \"elongation plastic\": \"No information\",\n        \"experimental young modulus\": \"No information\",\n        \"oxygen content\": \"No information\",\n        \"nitrogen content\": \"No information\",\n        \"carbon content\": \"No information\"\n    },\n    \"MoNbTaW\": {\n        \"type\": \"single-phase\",\n        \"processing method\": \"HIP + A\",\n        \"BCC/FCC/other\": \"BCC\",\n        \"grain size\": \"No information\",\n        \"experimental density\": 13.6,\n        \"hardness\": \"No information\",\n        \"type of test\": \"compression\",\n        \"test temperature\": 23,\n        \"yield strength\": 996,\n        \"ultimate tensile strength\": \"No information\",\n        \"elongation\": \"No information\",\n        \"elongation plastic\": \"No information\",\n        \"experimental young modulus\": \"No information\",\n        \"oxygen content\": \"No information\",\n        \"nitrogen content\": \"No information\",\n        \"carbon content\": \"No information\"\n    },\n    \"MoNbTi\": {\n        \"type\": \"single-phase\",\n        \"processing method\": \"HIP + A\",\n        \"BCC/FCC/other\": \"BCC\",\n        \"grain size\": \"No information\",\n        \"experimental density\": 7.67,\n        \"hardness\": \"No information\",\n        \"type of test\": \"compression\",\n        \"test temperature\": 23,\n        \"yield strength\": 1100,\n        \"ultimate tensile strength\": \"No information\",\n        \"elongation\": \"No information\",\n        \"elongation plastic\": \"No information\",\n        \"experimental young modulus\": \"No information\",\n        \"oxygen content\": \"No information\",\n        \"nitrogen content\": \"No information\",\n        \"carbon content\": \"No information\"\n    },\n    \"NbTa 0.3 TiZr\": {\n        \"type\": \"single-phase\",\n        \"processing method\": \"HIP + A\",\n        \"BCC/FCC/other\": \"BCC\",\n        \"grain size\": \"No information\",\n        \"experimental density\": 7.81,\n        \"hardness\": \"No information\",\n        \"type of test\": \"compression\",\n        \"test temperature\": 23,\n        \"yield strength\": 882,\n        \"ultimate tensile strength\": \"No information\",\n        \"elongation\": \"No information\",\n        \"elongation plastic\": \"No information\",\n        \"experimental young modulus\": \"No information\",\n        \"oxygen content\": \"No information\",\n        \"nitrogen content\": \"No information\",\n        \"carbon content\": \"No information\"\n    },\n    \"NbTiZr\": {\n        \"type\": \"single-phase\",\n        \"processing method\": \"HIP + A\",\n        \"BCC/FCC/other\": \"BCC\",\n        \"grain size\": \"No information\",\n        \"experimental density\": 6.63,\n        \"hardness\": \"No information\",\n        \"type of test\": \"compression\",\n        \"test temperature\": 23,\n        \"yield strength\": 975,\n        \"ultimate tensile strength\": \"No information\",\n        \"elongation\": \"No information\",\n        \"elongation plastic\": \"No information\",\n        \"experimental young modulus\": \"No information\",\n        \"oxygen content\": \"No information\",\n        \"nitrogen content\": \"No information\",\n        \"carbon content\": \"No information\"\n    },\n    \"AlCrMoNbTi\": {\n        \"type\": \"multi-phase\",\n        \"processing method\": \"A\",\n        \"BCC/FCC/other\": \"BCC + Laves\",\n        \"grain size\": \"No information\",\n        \"experimental density\": 6.56,\n        \"hardness\": \"No information\",\n        \"type of test\": \"compression\",\n        \"test temperature\": 23,\n        \"yield strength\": 1010,\n        \"ultimate tensile strength\": \"No information\",\n        \"elongation\": \"No information\",\n        \"elongation plastic\": \"No information\",\n        \"experimental young modulus\": \"No information\",\n        \"oxygen content\": \"No information\",\n        \"nitrogen content\": \"No information\",\n        \"carbon content\": \"No information\"\n    },\n    \"Al 0.24 NbTiVZr\": {\n        \"type\": \"multi-phase\",\n        \"processing method\": \"HIP + A\",\n        \"BCC/FCC/other\": \"BCC + Laves\",\n        \"grain size\": \"No information\",\n        \"experimental density\": 6.34,\n        \"hardness\": \"No information\",\n        \"type of test\": \"compression\",\n        \"test temperature\": 23,\n        \"yield strength\": 1240,\n        \"ultimate tensile strength\": \"No information\",\n        \"elongation\": \"No information\",\n        \"elongation plastic\": \"No information\",\n        \"experimental young modulus\": \"No information\",\n        \"oxygen content\": \"No information\",\n        \"nitrogen content\": \"No information\",\n        \"carbon content\": \"No information\"\n    },\n    \"AlMo 0.5 NbTa 0.5 TiZr\": {\n        \"type\": \"multi-phase\",\n        \"processing method\": \"HIP + A\",\n        \"BCC/FCC/other\": \"B2 + BCC + Al4Zr5\",\n        \"grain size\": \"No information\",\n        \"experimental density\": 7.14,\n        \"hardness\": \"No information\",\n        \"type of test\": \"compression\",\n        \"test temperature\": 23,\n        \"yield strength\": 2000,\n        \"ultimate tensile strength\": \"No information\",\n        \"elongation\": \"No information\",\n        \"elongation plastic\": \"No information\",\n        \"experimental young modulus\": \"No information\",\n        \"oxygen content\": \"No information\",\n        \"nitrogen content\": \"No information\",\n        \"carbon content\": \"No information\"\n    },\n    \"Cr 0.3 NbTiZr\": {\n        \"type\": \"multi-phase\",\n        \"processing method\": \"HIP + A\",\n        \"BCC/FCC/other\": \"BCC + Laves\",\n        \"grain size\": \"No information\",\n        \"experimental density\": 6.56,\n        \"hardness\": \"No information\",\n        \"type of test\": \"compression\",\n        \"test temperature\": 23,\n        \"yield strength\": 1576,\n        \"ultimate tensile strength\": \"No information\",\n        \"elongation\": \"No information\",\n        \"elongation plastic\": \"No information\",\n        \"experimental young modulus\": \"No information\",\n        \"oxygen content\": \"No information\",\n        \"nitrogen content\": \"No information\",\n        \"carbon content\": \"No information\"\n    },\n    \"CrMo 0.5 NbTa 0.5 TiZr\": {\n        \"type\": \"multi-phase\",\n        \"processing method\": \"HIP + A\",\n        \"BCC/FCC/other\": \"BCC + BCC + Laves\",\n        \"grain size\": \"No information\",\n        \"experimental density\": 7.98,\n        \"hardness\": \"No information\",\n        \"type of test\": \"compression\",\n        \"test temperature\": 23,\n        \"yield strength\": 1595,\n        \"ultimate tensile strength\": \"No information\",\n        \"elongation\": \"No information\",\n        \"elongation plastic\": \"No information\",\n        \"experimental young modulus\": \"No information\",\n        \"oxygen content\": \"No information\",\n        \"nitrogen content\": \"No information\",\n        \"carbon content\": \"No information\"\n    },\n    \"HfMo 0.5 NbSi 0.3 TiV 0.5\": {\n        \"type\": \"multi-phase\",\n        \"processing method\": \"AC\",\n        \"BCC/FCC/other\": \"BCC + M5Si3\",\n        \"grain size\": \"No information\",\n        \"experimental density\": 8.46,\n        \"hardness\": \"No information\",\n        \"type of test\": \"compression\",\n        \"test temperature\": 23,\n        \"yield strength\": 1617,\n        \"ultimate tensile strength\": \"No information\",\n        \"elongation\": \"No information\",\n        \"elongation plastic\": \"No information\",\n        \"experimental young modulus\": \"No information\",\n        \"oxygen content\": \"No information\",\n        \"nitrogen content\": \"No information\",\n        \"carbon content\": \"No information\"\n    },\n    \"HfMo 0.5 NbSi 0.5 TiV 0.5\": {\n        \"type\": \"multi-phase\",\n        \"processing method\": \"AC\",\n        \"BCC/FCC/other\": \"BCC + M5Si3\",\n        \"grain size\": \"No information\",\n        \"experimental density\": 8.16,\n        \"hardness\": \"No information\",\n        \"type of test\": \"compression\",\n        \"test temperature\": 23,\n        \"yield strength\": 1787,\n        \"ultimate tensile strength\": \"No information\",\n        \"elongation\": \"No information\",\n        \"elongation plastic\": \"No information\",\n        \"experimental young modulus\": \"No information\",\n        \"oxygen content\": \"No information\",\n        \"nitrogen content\": \"No information\",\n        \"carbon content\": \"No information\"\n    },\n    \"HfMo 0.5 NbSi 0.7 TiV 0.5\": {\n        \"type\": \"multi-phase\",\n        \"processing method\": \"AC\",\n        \"BCC/FCC/other\": \"BCC + M5Si3\",\n        \"grain size\": \"No information\",\n        \"experimental density\": 7.89,\n        \"hardness\": \"No information\",\n        \"type of test\": \"compression\",\n        \"test temperature\": 23,\n        \"yield strength\": 2134,\n        \"ultimate tensile strength\": \"No information\",\n        \"elongation\": \"No information\",\n        \"elongation plastic\": \"No information\",\n        \"experimental young modulus\": \"No information\",\n        \"oxygen content\": \"No information\",\n        \"nitrogen content\": \"No information\",\n        \"carbon content\": \"No information\"\n    },\n    \"MoNbTiVZr\": {\n        \"type\": \"multi-phase\",\n        \"processing method\": \"HIP + A\",\n        \"BCC/FCC/other\": \"BCC + Laves\",\n        \"grain size\": \"No information\",\n        \"experimental density\": 7.27,\n        \"hardness\": \"No information\",\n        \"type of test\": \"compression\",\n        \"test temperature\": 23,\n        \"yield strength\": 1706,\n        \"ultimate tensile strength\": \"No information\",\n        \"elongation\": \"No information\",\n        \"elongation plastic\": \"No information\",\n        \"experimental young modulus\": \"No information\",\n        \"oxygen content\": \"No information\",\n        \"nitrogen content\": \"No information\",\n        \"carbon content\": \"No information"
}

File: mpea/extracted_info/schema_1shot_complex/10.1002.adem.202100765_extracted_info.json
{
    "doi": "10.1002/adem.202100765",
    "extracted_info": [
        {
            "high entropy alloy formula": "NbMoTaW",
            "microstructure": "No information",
            "processing method": "No information",
            "BCC/FCC/other": "No information",
            "grain size": "No information",
            "experimental density": "No information",
            "hardness": "No information",
            "type of test": "No information",
            "test temperature": 1600.0,
            "yield strength": 400.0,
            "ultimate tensile strength": "No information",
            "elongation": "No information",
            "elongation plastic": "No information",
            "experimental young modulus": "No information",
            "oxygen content": "No information",
            "nitrogen content": "No information",
            "carbon content": "No information"
        },
        {
            "high entropy alloy formula": "WReTaMo",
            "microstructure": "No information",
            "processing method": "arc-melting",
            "BCC/FCC/other": "BCC",
            "grain size": "No information",
            "experimental density": "No information",
            "hardness": 654.0,
            "type of test": "compressive",
            "test temperature": 1600.0,
            "yield strength": 244.0,
            "ultimate tensile strength": "No information",
            "elongation": "No information",
            "elongation plastic": "No information",
            "experimental young modulus": "No information",
            "oxygen content": "No information",
            "nitrogen content": "No information",
            "carbon content": "No information"
        }
    ]
}

File: mpea/extracted_info/schema_1shot_complex/10.1002.adma.201701678_extracted_info.json
{
    "doi": "10.1002/adma.201701678",
    "extracted_info": [
        {
            "high entropy alloy formula": "VNbMoTaW",
            "microstructure": "BCC",
            "processing method": "No information",
            "BCC/FCC/other": "BCC",
            "grain size": "No information",
            "experimental density": "No information",
            "hardness": "No information",
            "type of test": "No information",
            "test temperature": "No information",
            "yield strength": "No information",
            "ultimate tensile strength": "No information",
            "elongation": "No information",
            "elongation plastic": "No information",
            "experimental young modulus": "No information",
            "oxygen content": "No information",
            "nitrogen content": "No information",
            "carbon content": "No information"
        },
        {
            "high entropy alloy formula": "Ta1HfZrTi",
            "microstructure": "BCC",
            "processing method": "Arc-melting",
            "BCC/FCC/other": "BCC",
            "grain size": "No information",
            "experimental density": "No information",
            "hardness": "No information",
            "type of test": "Tensile",
            "test temperature": "Room temperature",
            "yield strength": "\u22481500 MPa",
            "ultimate tensile strength": "No information",
            "elongation": "No information",
            "elongation plastic": "\u22484%",
            "experimental young modulus": "No information",
            "oxygen content": "No information",
            "nitrogen content": "No information",
            "carbon content": "No information"
        },
        {
            "high entropy alloy formula": "Ta0.6HfZrTi",
            "microstructure": "BCC+HCP",
            "processing method": "Arc-melting",
            "BCC/FCC/other": "Other",
            "grain size": "No information",
            "experimental density": "No information",
            "hardness": "No information",
            "type of test": "Tensile",
            "test temperature": "Room temperature",
            "yield strength": "No information",
            "ultimate tensile strength": "\u22481100 MPa",
            "elongation": "No information",
            "elongation plastic": ">20%",
            "experimental young modulus": "No information",
            "oxygen content": "No information",
            "nitrogen content": "No information",
            "carbon content": "No information"
        },
        {
            "high entropy alloy formula": "Ta0.5HfZrTi",
            "microstructure": "BCC+HCP",
            "processing method": "Arc-melting",
            "BCC/FCC/other": "Other",
            "grain size": "100 \u00b5m",
            "experimental density": "No information",
            "hardness": "No information",
            "type of test": "Tensile",
            "test temperature": "Room temperature",
            "yield strength": "No information",
            "ultimate tensile strength": "\u22481100 MPa",
            "elongation": "No information",
            "elongation plastic": ">27%",
            "experimental young modulus": "No information",
            "oxygen content": "No information",
            "nitrogen content": "No information",
            "carbon content": "No information"
        },
        {
            "high entropy alloy formula": "Ta0.4HfZrTi",
            "microstructure": "BCC+HCP",
            "processing method": "Arc-melting",
            "BCC/FCC/other": "Other",
            "grain size": "No information",
            "experimental density": "No information",
            "hardness": "No information",
            "type of test": "Tensile",
            "test temperature": "Room temperature",
            "yield strength": "No information",
            "ultimate tensile strength": "No information",
            "elongation": "No information",
            "elongation plastic": "No information",
            "experimental young modulus": "No information",
            "oxygen content": "No information",
            "nitrogen content": "No information",
            "carbon content": "No information"
        }
    ]
}
