Repository: SatanuG/ad_hoc_information_extraction

## Toward Reliable Ad-hoc Scientific Information Extraction: A Case Study on Two Materials Datasets

Citation: 
```
@article{ghosh2024toward,
  title={Toward Reliable Ad-hoc Scientific Information Extraction: A Case Study on Two Materials Datasets},
  author={Ghosh, Satanu and Brodnik, Neal R and Frey, Carolina and Holgate, Collin and Pollock, Tresa M and Daly, Samantha and Carton, Samuel},
  journal={arXiv preprint arXiv:2406.05348},
  year={2024}
}
```
Paper link: https://arxiv.org/abs/2406.05348

MPEA dataset link: https://doi.org/10.6084/m9.figshare.12804137

Diffusion dataset link: https://tinyurl.com/diffusion-data

File: mpea/extracted_info/schema_1shot_complex/10.1016.j.intermet.2015.09.011_extracted_info.json
{
    "doi": "10.1016/j.intermet.2015.09.011",
    "extracted_info": [
        {
            "high entropy alloy formula": "Mo0.5NbHf0.5ZrTiC0.1",
            "microstructure": "BCC+MC carbide",
            "processing method": "ARC MELTING",
            "BCC/FCC/other": "other",
            "grain size": "No information",
            "experimental density": "No information",
            "hardness": "No information",
            "type of test": "Compression",
            "test temperature": "No information",
            "yield strength": 1183.0,
            "ultimate tensile strength": "No information",
            "elongation": "No information",
            "elongation plastic": "No information",
            "experimental young modulus": "No information",
            "oxygen content": "No information",
            "nitrogen content": "No information",
            "carbon content": "No information"
        },
        {
            "high entropy alloy formula": "Mo0.5NbHf0.5ZrTiC0.3",
            "microstructure": "BCC+MC carbide",
            "processing method": "ARC MELTING",
            "BCC/FCC/other": "other",
            "grain size": "No information",
            "experimental density": "No information",
            "hardness": "No information",
            "type of test": "Compression",
            "test temperature": "No information",
            "yield strength": "No information",
            "ultimate tensile strength": "No information",
            "elongation": "No information",
            "elongation plastic": "No information",
            "experimental young modulus": "No information",
            "oxygen content": "No information",
            "nitrogen content": "No information",
            "carbon content": "No information"
        }
    ]
}

File: mpea/extracted_info/schema_1shot_complex/10.1016.j.intermet.2015.10.011_extracted_info.json
{
    "doi": "10.1016/j.intermet.2015.10.011",
    "extracted_info": [
        {
            "high entropy alloy formula": "MoeNbeHfeZreTi",
            "microstructure": "BCC",
            "processing method": "ARC_MELTING",
            "BCC/FCC/other": "BCC",
            "grain size": "No information",
            "experimental density": "No information",
            "hardness": "No information",
            "type of test": "COMPRESSION",
            "test temperature": "No information",
            "yield strength": "No information",
            "ultimate tensile strength": "No information",
            "elongation": "No information",
            "elongation plastic": "No information",
            "experimental young modulus": "No information",
            "oxygen content": "No information",
            "nitrogen content": "No information",
            "carbon content": "No information"
        },
        {
            "high entropy alloy formula": "NbMoTaW",
            "microstructure": "BCC",
            "processing method": "No information",
            "BCC/FCC/other": "BCC",
            "grain size": "No information",
            "experimental density": "No information",
            "hardness": "No information",
            "type of test": "No information",
            "test temperature": "1873",
            "yield strength": "405",
            "ultimate tensile strength": "No information",
            "elongation": "No information",
            "elongation plastic": "No information",
            "experimental young modulus": "No information",
            "oxygen content": "No information",
            "nitrogen content": "No information",
            "carbon content": "No information"
        },
        {
            "high entropy alloy formula": "VNbMoTaW",
            "microstructure": "BCC",
            "processing method": "No information",
            "BCC/FCC/other": "BCC",
            "grain size": "No information",
            "experimental density": "No information",
            "hardness": "No information",
            "type of test": "No information",
            "test temperature": "1873",
            "yield strength": "477",
            "ultimate tensile strength": "No information",
            "elongation": "No information",
            "elongation plastic": "No information",
            "experimental young modulus": "No information",
            "oxygen content": "No information",
            "nitrogen content": "No information",
            "carbon content": "No information"
        },
        {
            "high entropy alloy formula": "NbCrMo0.5Ta0.5TiZr",
            "microstructure": "No information",
            "processing method": "No information",
            "BCC/FCC/other": "No information",
            "grain size": "No information",
            "experimental density": "No information",
            "hardness": "No information",
            "type of test": "No information",
            "test temperature": "No information",
            "yield strength": "No information",
            "ultimate tensile strength": "No information",
            "elongation": "No information",
            "elongation plastic": "No information",
            "experimental young modulus": "No information",
            "oxygen content": "No information",
            "nitrogen content": "No information",
            "carbon content": "No information"
        },
        {
            "high entropy alloy formula": "AlMo0.5NbTa0.5TiZr",
            "microstructure": "BCC",
            "processing method": "No information",
            "BCC/FCC/other": "BCC",
            "grain size": "No information",
            "experimental density": "7.4",
            "hardness": "No information",
            "type of test": "COMPRESSION",
            "test temperature": "298",
            "yield strength": "2000",
            "ultimate tensile strength": "No information",
            "elongation": "No information",
            "elongation plastic": "No information",
            "experimental young modulus": "No information",
            "oxygen content": "No information",
            "nitrogen content": "No information",
            "carbon content": "No information"
        },
        {
            "high entropy alloy formula": "AlMo0.5NbTa0.5TiZr",
            "microstructure": "BCC",
            "processing method": "No information",
            "BCC/FCC/other": "BCC",
            "grain size": "No information",
            "experimental density": "No information",
            "hardness": "No information",
            "type of test": "COMPRESSION",
            "test temperature": "1273",
            "yield strength": "745",
            "ultimate tensile strength": "No information",
            "elongation": "No information",
            "elongation plastic": "No information",
            "experimental young modulus": "No information",
            "oxygen content": "No information",
            "nitrogen content": "No information",
            "carbon content": "No information"
        },
        {
            "high entropy alloy formula": "TaNbHfZrTi",
            "microstructure": "No information",
            "processing method": "No information",
            "BCC/FCC/other": "No information",
            "grain size": "No information",
            "experimental density": "No information",
            "hardness": "No information",
            "type of test": "No information",
            "test temperature": "Room",
            "yield strength": "No information",
            "ultimate tensile strength": "No information",
            "elongation": "No information",
            "elongation plastic": "No information",
            "experimental young modulus": "No information",
            "oxygen content": "No information",
            "nitrogen content": "No information",
            "carbon content": "No information"
        }
    ]
}

File: mpea/extracted_info/schema_1shot_complex/10.1016.j.intermet.2017.01.007_extracted_info.json
{
    "doi": "10.1016/j.intermet.2017.01.007",
    "extracted_info": [
        {
            "high entropy alloy formula": "TiNbMoTaW",
            "microstructure": "Single BCC",
            "processing method": "Arc melting",
            "BCC/FCC/other": "BCC",
            "grain size": "No information",
            "experimental density": "No information",
            "hardness": "No information",
            "type of test": "Compression",
            "test temperature": 25.0,
            "yield strength": 1343.0,
            "ultimate tensile strength": "No information",
            "elongation": "No information",
            "elongation plastic": 14.1,
            "experimental young modulus": "No information",
            "oxygen content": "No information",
            "nitrogen content": "No information",
            "carbon content": "No information"
        },
        {
            "high entropy alloy formula": "TiVNbMoTaW",
            "microstructure": "Single BCC",
            "processing method": "Arc melting",
            "BCC/FCC/other": "BCC",
            "grain size": "No information",
            "experimental density": "No information",
            "hardness": "No information",
            "type of test": "Compression",
            "test temperature": 25.0,
            "yield strength": 1515.0,
            "ultimate tensile strength": "No information",
            "elongation": "No information",
            "elongation plastic": 10.6,
            "experimental young modulus": "No information",
            "oxygen content": "No information",
            "nitrogen content": "No information",
            "carbon content": "No information"
        },
        {
            "high entropy alloy formula": "NbMoTaW",
            "microstructure": "No information",
            "processing method": "No information",
            "BCC/FCC/other": "No information",
            "grain size": "No information",
            "experimental density": "No information",
            "hardness": "No information",
            "type of test": "No information",
            "test temperature": "No information",
            "yield strength": 1058.0,
            "ultimate tensile strength": "No information",
            "elongation": "No information",
            "elongation plastic": "No information",
            "experimental young modulus": "No information",
            "oxygen content": "No information",
            "nitrogen content": "No information",
            "carbon content": "No information"
        },
        {
            "high entropy alloy formula": "VNbMoTaW",
            "microstructure": "No information",
            "processing method": "No information",
            "BCC/FCC/other": "No information",
            "grain size": "No information",
            "experimental density": "No information",
            "hardness": "No information",
            "type of test": "No information",
            "test temperature": "No information",
            "yield strength": 1246.0,
            "ultimate tensile strength": "No information",
            "elongation": "No information",
            "elongation plastic": "No information",
            "experimental young modulus": "No information",
            "oxygen content": "No information",
            "nitrogen content": "No information",
            "carbon content": "No information"
        }
    ]
}

File: mpea/extracted_info/schema_1shot_complex/10.1016.j.intermet.2019.01.004_extracted_info.json
{
    "doi": "10.1016/j.intermet.2019.01.004",
    "extracted_info": [
        {
            "high entropy alloy formula": "NbTa",
            "microstructure": "BCC",
            "processing method": "arc melting",
            "BCC/FCC/other": "BCC",
            "grain size": "No information",
            "experimental density": "No information",
            "hardness": "No information",
            "type of test": "tensile",
            "test temperature": 25.0,
            "yield strength": 246.0,
            "ultimate tensile strength": "No information",
            "elongation": "No information",
            "elongation plastic": "No information",
            "experimental young modulus": "No information",
            "oxygen content": "No information",
            "nitrogen content": "No information",
            "carbon content": "No information"
        },
        {
            "high entropy alloy formula": "TiNbTa",
            "microstructure": "BCC",
            "processing method": "arc melting",
            "BCC/FCC/other": "BCC",
            "grain size": "No information",
            "experimental density": "No information",
            "hardness": "No information",
            "type of test": "tensile",
            "test temperature": 25.0,
            "yield strength": 478.0,
            "ultimate tensile strength": "No information",
            "elongation": "No information",
            "elongation plastic": 19.0,
            "experimental young modulus": "No information",
            "oxygen content": "No information",
            "nitrogen content": "No information",
            "carbon content": "No information"
        },
        {
            "high entropy alloy formula": "HfNbTa",
            "microstructure": "BCC",
            "processing method": "arc melting",
            "BCC/FCC/other": "BCC",
            "grain size": "No information",
            "experimental density": "No information",
            "hardness": "No information",
            "type of test": "tensile",
            "test temperature": 25.0,
            "yield strength": 847.0,
            "ultimate tensile strength": "No information",
            "elongation": "No information",
            "elongation plastic": 10.0,
            "experimental young modulus": "No information",
            "oxygen content": "No information",
            "nitrogen content": "No information",
            "carbon content": "No information"
        },
        {
            "high entropy alloy formula": "TiHfNbTa",
            "microstructure": "BCC",
            "processing method": "arc melting",
            "BCC/FCC/other": "BCC",
            "grain size": "No information",
            "experimental density": "No information",
            "hardness": "No information",
            "type of test": "tensile",
            "test temperature": 25.0,
            "yield strength": 663.0,
            "ultimate tensile strength": "No information",
            "elongation": "No information",
            "elongation plastic": 11.0,
            "experimental young modulus": "No information",
            "oxygen content": "No information",
            "nitrogen content": "No information",
            "carbon content": "No information"
        }
    ]
}

File: mpea/extracted_info/schema_1shot_complex/10.1016.j.intermet.2019.04.003_extracted_info.json
{
    "doi": "10.1016/j.intermet.2019.04.003",
    "extracted_info": [
        {
            "high entropy alloy formula": "NbHfZrTi",
            "microstructure": "single-phase BCC",
            "processing method": "arc-melted, drop cast, homogenized, cold rolled, and fully annealed",
            "BCC/FCC/other": "BCC",
            "grain size": 150.0,
            "experimental density": "No information",
            "hardness": "No information",
            "type of test": "resonant ultrasound spectroscopy (RUS)",
            "test temperature": "No information",
            "yield strength": "No information",
            "ultimate tensile strength": "No information",
            "elongation": "No information",
            "elongation plastic": "No information",
            "experimental young modulus": "No information",
            "oxygen content": "No information",
            "nitrogen content": "No information",
            "carbon content": "No information"
        }
    ]
}

File: mpea/extracted_info/schema_1shot_complex/10.1016.j.intermet.2020.106928_extracted_info.json
{
    "doi": "10.1016/j.intermet.2020.106928",
    "extracted_info": [
        {
            "high entropy alloy formula": "NbMoTaW",
            "yield strength": 1058.0
        },
        {
            "high entropy alloy formula": "NbMoTaWCr",
            "yield strength": 1056.0
        },
        {
            "high entropy alloy formula": "NbMoTaWZr",
            "yield strength": 1480.0
        },
        {
            "high entropy alloy formula": "NbMoTaWV",
            "yield strength": 1460.0
        },
        {
            "high entropy alloy formula": "NbMoTaWHf",
            "yield strength": 1252.0
        },
        {
            "high entropy alloy formula": "NbMoTaWRe",
            "yield strength": 1062.0
        }
    ]
}

File: mpea/extracted_info/schema_1shot_complex/10.1016.j.intermet.2021.107323_extracted_info.json
{
    "doi": "10.1016/j.intermet.2021.107323",
    "extracted_info": [
        {
            "high entropy alloy formula": "CrNb",
            "microstructure": "Laves matrix and BCC precipitates",
            "processing method": "arc melting and HIP",
            "BCC/FCC/other": "other",
            "grain size": "No information",
            "experimental density": "No information",
            "hardness": "No information",
            "type of test": "compression",
            "test temperature": 25.0,
            "yield strength": "No information",
            "ultimate tensile strength": "No information",
            "elongation": "No information",
            "elongation plastic": "No information",
            "experimental young modulus": "No information",
            "oxygen content": "No information",
            "nitrogen content": "No information",
            "carbon content": "No information"
        },
        {
            "high entropy alloy formula": "CrNbTi",
            "microstructure": "BCC matrix with Laves precipitates",
            "processing method": "arc melting and HIP",
            "BCC/FCC/other": "other",
            "grain size": "No information",
            "experimental density": "No information",
            "hardness": "No information",
            "type of test": "compression",
            "test temperature": 25.0,
            "yield strength": 1353.0,
            "ultimate tensile strength": "No information",
            "elongation": "No information",
            "elongation plastic": "No information",
            "experimental young modulus": "No information",
            "oxygen content": "No information",
            "nitrogen content": "No information",
            "carbon content": "No information"
        },
        {
            "high entropy alloy formula": "CrNbTaTi",
            "microstructure": "BCC matrix and fine Laves precipitates",
            "processing method": "arc melting and HIP",
            "BCC/FCC/other": "other",
            "grain size": "No information",
            "experimental density": "No information",
            "hardness": "No information",
            "type of test": "compression",
            "test temperature": 25.0,
            "yield strength": 515.0,
            "ultimate tensile strength": "No information",
            "elongation": "No information",
            "elongation plastic": "No information",
            "experimental young modulus": "No information",
            "oxygen content": "No information",
            "nitrogen content": "No information",
            "carbon content": "No information"
        }
    ]
}

File: mpea/extracted_info/schema_1shot_complex/10.1016.j.jallcom.2014.11.064_extracted_info.json
{
    "doi": "10.1016/j.jallcom.2014.11.064",
    "extracted_info": [
        {
            "high entropy alloy formula": "HfNbTaTiZr",
            "microstructure": "BCC",
            "processing method": "Arc melting",
            "BCC/FCC/other": "BCC",
            "grain size": "No information",
            "experimental density": 9.72,
            "hardness": 119,
            "type of test": "Compression",
            "test temperature": "No information",
            "yield strength": 1073,
            "ultimate tensile strength": "No information",
            "elongation": "No information",
            "elongation plastic": ">50",
            "experimental young modulus": 55,
            "oxygen content": "No information",
            "nitrogen content": "No information",
            "carbon content": "No information"
        },
        {
            "high entropy alloy formula": "Al0.3HfNbTaTiZr",
            "microstructure": "BCC",
            "processing method": "Arc melting",
            "BCC/FCC/other": "BCC",
            "grain size": "No information",
            "experimental density": 9.53,
            "hardness": 112,
            "type of test": "Compression",
            "test temperature": "No information",
            "yield strength": 1188,
            "ultimate tensile strength": "No information",
            "elongation": "No information",
            "elongation plastic": ">50",
            "experimental young modulus": 63,
            "oxygen content": "No information",
            "nitrogen content": "No information",
            "carbon content": "No information"
        },
        {
            "high entropy alloy formula": "Al0.5HfNbTaTiZr",
            "microstructure": "BCC",
            "processing method": "Arc melting",
            "BCC/FCC/other": "BCC",
            "grain size": "No information",
            "experimental density": 9.34,
            "hardness": 109,
            "type of test": "Compression",
            "test temperature": "No information",
            "yield strength": 1302,
            "ultimate tensile strength": "No information",
            "elongation": "No information",
            "elongation plastic": 46,
            "experimental young modulus": 97,
            "oxygen content": "No information",
            "nitrogen content": "No information",
            "carbon content": "No information"
        },
        {
            "high entropy alloy formula": "Al0.75HfNbTaTiZr",
            "microstructure": "BCC",
            "processing method": "Arc melting",
            "BCC/FCC/other": "BCC",
            "grain size": "No information",
            "experimental density": 9.27,
            "hardness": 106,
            "type of test": "Compression",
            "test temperature": "No information",
            "yield strength": 1415,
            "ultimate tensile strength": "No information",
            "elongation": "No information",
            "elongation plastic": 30,
            "experimental young modulus": 102,
            "oxygen content": "No information",
            "nitrogen content": "No information",
            "carbon content": "No information"
        },
        {
            "high entropy alloy formula": "AlHfNbTaTiZr",
            "microstructure": "BCC",
            "processing method": "Arc melting",
            "BCC/FCC/other": "BCC",
            "grain size": "No information",
            "experimental density": 8.91,
            "hardness": 102,
            "type of test": "Compression",
            "test temperature": "No information",
            "yield strength": 1489,
            "ultimate tensile strength": "No information",
            "elongation": "No information",
            "elongation plastic": 21,
            "experimental young modulus": 103,
            "oxygen content": "No information",
            "nitrogen content": "No information",
            "carbon content": "No information"
        }
    ]
}

File: mpea/extracted_info/schema_1shot_complex/10.1016.j.jallcom.2015.07.209_extracted_info.json
{
    "doi": "10.1016/j.jallcom.2015.07.209",
    "extracted_info": [
        {
            "high entropy alloy formula": "HfNbTaTiZr",
            "microstructure": "Single-phase BCC",
            "processing method": "Cold rolling",
            "BCC/FCC/other": "BCC",
            "grain size": "No information",
            "experimental density": "No information",
            "hardness": "No information",
            "type of test": "Tensile",
            "test temperature": "No information",
            "yield strength": 1202.0,
            "ultimate tensile strength": "No information",
            "elongation": "No information",
            "elongation plastic": "No information",
            "experimental young modulus": "No information",
            "oxygen content": "No information",
            "nitrogen content": "No information",
            "carbon content": "No information"
        },
        {
            "high entropy alloy formula": "HfNbTaTiZr",
            "microstructure": "No information",
            "processing method": "Cold rolling and annealing at 800\u00b0C",
            "BCC/FCC/other": "Two-phase BCC",
            "grain size": "No information",
            "experimental density": "No information",
            "hardness": "No information",
            "type of test": "Tensile",
            "test temperature": "No information",
            "yield strength": 1303.0,
            "ultimate tensile strength": "No information",
            "elongation": "No information",
            "elongation plastic": "No information",
            "experimental young modulus": "No information",
            "oxygen content": "No information",
            "nitrogen content": "No information",
            "carbon content": "No information"
        },
        {
            "high entropy alloy formula": "HfNbTaTiZr",
            "microstructure": "Single-phase BCC",
            "processing method": "Cold rolling and annealing at 1000\u00b0C",
            "BCC/FCC/other": "BCC",
            "grain size": "No information",
            "experimental density": "No information",
            "hardness": "No information",
            "type of test": "Tensile",
            "test temperature": "No information",
            "yield strength": 1145.0,
            "ultimate tensile strength": "No information",
            "elongation": "No information",
            "elongation plastic": "No information",
            "experimental young modulus": "No information",
            "oxygen content": "No information",
            "nitrogen content": "No information",
            "carbon content": "No information"
        }
    ]
}

File: mpea/extracted_info/schema_1shot_complex/10.1016.j.jallcom.2015.08.224_extracted_info.json
{
    "doi": "10.1016/j.jallcom.2015.08.224",
    "extracted_info": [
        {
            "high entropy alloy formula": "AlNbTiV",
            "microstructure": "BCC",
            "processing method": "Arc Melting and Homogenization",
            "BCC/FCC/other": "BCC",
            "grain size": "No information",
            "experimental density": 5590.0,
            "hardness": "No information",
            "type of test": "Compression",
            "test temperature": 22.0,
            "yield strength": 1000.0,
            "ultimate tensile strength": "No information",
            "elongation": "No information",
            "elongation plastic": 5.2,
            "experimental young modulus": "No information",
            "oxygen content": "No information",
            "nitrogen content": "No information",
            "carbon content": "No information"
        },
        {
            "high entropy alloy formula": "AlCr0.5NbTiV",
            "microstructure": "BCC",
            "processing method": "Arc Melting and Homogenization",
            "BCC/FCC/other": "BCC",
            "grain size": "No information",
            "experimental density": 5710.0,
            "hardness": "No information",
            "type of test": "Compression",
            "test temperature": 22.0,
            "yield strength": 1300.0,
            "ultimate tensile strength": "No information",
            "elongation": "No information",
            "elongation plastic": 0.8,
            "experimental young modulus": "No information",
            "oxygen content": "No information",
            "nitrogen content": "No information",
            "carbon content": "No information"
        },
        {
            "high entropy alloy formula": "AlCrNbTiV",
            "microstructure": "BCC+Laves",
            "processing method": "Arc Melting and Homogenization",
            "BCC/FCC/other": "other",
            "grain size": "No information",
            "experimental density": 5820.0,
            "hardness": "No information",
            "type of test": "Compression",
            "test temperature": 22.0,
            "yield strength": 1550.0,
            "ultimate tensile strength": "No information",
            "elongation": "No information",
            "elongation plastic": 0.4,
            "experimental young modulus": "No information",
            "oxygen content": "No information",
            "nitrogen content": "No information",
            "carbon content": "No information"
        },
        {
            "high entropy alloy formula": "AlCr1.5NbTiV",
            "microstructure": "BCC+Laves",
            "processing method": "Arc Melting and Homogenization",
            "BCC/FCC/other": "other",
            "grain size": "No information",
            "experimental density": 5900.0,
            "hardness": "No information",
            "type of test": "Compression",
            "test temperature": 22.0,
            "yield strength": 1700.0,
            "ultimate tensile strength": "No information",
            "elongation": "No information",
            "elongation plastic": 0.0,
            "experimental young modulus": "No information",
            "oxygen content": "No information",
            "nitrogen content": "No information",
            "carbon content": "No information"
        }
    ]
}

File: mpea/extracted_info/schema_1shot_complex/10.1016.j.jallcom.2015.11.050_extracted_info.json
{
    "doi": "10.1016/j.jallcom.2015.11.050",
    "extracted_info": [
        {
            "high entropy alloy formula": "Nb-Mo-Cr-Ti-Al",
            "microstructure": "BCC+W prototype structure+Laves phases",
            "processing method": "Casting",
            "BCC/FCC/other": "BCC",
            "grain size": "No information",
            "experimental density": "No information",
            "hardness": "No information",
            "type of test": "Compression",
            "test temperature": 25,
            "yield strength": "No information",
            "ultimate tensile strength": "No information",
            "elongation": "No information",
            "elongation plastic": "No information",
            "experimental young modulus": "No information",
            "oxygen content": 0.092,
            "nitrogen content": "Below detection limit",
            "carbon content": "No information"
        },
        {
            "high entropy alloy formula": "Nb-Mo-Cr-Ti-Al",
            "microstructure": "No information",
            "processing method": "Casting and Heat Treatment",
            "BCC/FCC/other": "No information",
            "grain size": "No information",
            "experimental density": "No information",
            "hardness": "No information",
            "type of test": "Compression",
            "test temperature": 1200,
            "yield strength": "No information",
            "ultimate tensile strength": "No information",
            "elongation": "No information",
            "elongation plastic": 24,
            "experimental young modulus": "No information",
            "oxygen content": "No information",
            "nitrogen content": "No information",
            "carbon content": "No information"
        }
    ]
}

File: mpea/extracted_info/schema_1shot_complex/10.1016.j.jallcom.2015.11.091_extracted_info.json
{
    "doi": "10.1016/j.jallcom.2015.11.091",
    "extracted_info": [
        {
            "high entropy alloy formula": "Mo0.5NbHf0.5ZrTi",
            "yield strength": "No information"
        },
        {
            "high entropy alloy formula": "Mo0.5NbHf0.5ZrTiSi0.1",
            "yield strength": "No information"
        },
        {
            "high entropy alloy formula": "Mo0.5NbHf0.5ZrTiSi0.3",
            "yield strength": "No information"
        },
        {
            "high entropy alloy formula": "Mo0.5NbHf0.5ZrTiSi0.5",
            "yield strength": "No information"
        },
        {
            "high entropy alloy formula": "Mo0.5NbHf0.5ZrTiSi0.7",
            "yield strength": "No information"
        },
        {
            "high entropy alloy formula": "Mo0.5NbHf0.5ZrTiSi0.9",
            "yield strength": "No information"
        }
    ]
}

File: mpea/extracted_info/schema_1shot_complex/10.1016.j.jallcom.2016.10.014_extracted_info.json
{
    "doi": "10.1016/j.jallcom.2016.10.014",
    "extracted_info": [
        {
            "high entropy alloy formula": "HfMo0.5NbTiV0.5",
            "microstructure": "BCC",
            "processing method": "induction levitation melting",
            "BCC/FCC/other": "BCC",
            "grain size": "No information",
            "experimental density": "No information",
            "hardness": "No information",
            "type of test": "compression",
            "test temperature": 20,
            "yield strength": 1260,
            "ultimate tensile strength": "No information",
            "elongation": "No information",
            "elongation plastic": 35,
            "experimental young modulus": "No information",
            "oxygen content": "No information",
            "nitrogen content": "No information",
            "carbon content": "No information"
        },
        {
            "high entropy alloy formula": "HfMo0.5NbTiV0.5Si0.7",
            "microstructure": "BCC + silicide",
            "processing method": "induction levitation melting",
            "BCC/FCC/other": "other",
            "grain size": "No information",
            "experimental density": "No information",
            "hardness": "No information",
            "type of test": "compression",
            "test temperature": 20,
            "yield strength": 2134,
            "ultimate tensile strength": "No information",
            "elongation": "No information",
            "elongation plastic": 9.2,
            "experimental young modulus": "No information",
            "oxygen content": "No information",
            "nitrogen content": "No information",
            "carbon content": "No information"
        },
        {
            "high entropy alloy formula": "HfMo0.5NbTiV0.5Si0.3",
            "microstructure": "BCC + silicide",
            "processing method": "induction levitation melting",
            "BCC/FCC/other": "other",
            "grain size": "No information",
            "experimental density": "No information",
            "hardness": "No information",
            "type of test": "compression",
            "test temperature": 20,
            "yield strength": 1617,
            "ultimate tensile strength": "No information",
            "elongation": "No information",
            "elongation plastic": 18.5,
            "experimental young modulus": "No information",
            "oxygen content": "No information",
            "nitrogen content": "No information",
            "carbon content": "No information"
        },
        {
            "high entropy alloy formula": "HfMo0.5NbTiV0.5Si0.5",
            "microstructure": "BCC + silicide",
            "processing method": "induction levitation melting",
            "BCC/FCC/other": "other",
            "grain size": "No information",
            "experimental density": "No information",
            "hardness": "No information",
            "type of test": "compression",
            "test temperature": 20,
            "yield strength": 1787,
            "ultimate tensile strength": "No information",
            "elongation": "No information",
            "elongation plastic": 11.9,
            "experimental young modulus": "No information",
            "oxygen content": "No information",
            "nitrogen content": "No information",
            "carbon content": "No information"
        }
    ]
}

File: mpea/extracted_info/schema_1shot_complex/10.1016.j.jallcom.2016.11.188_extracted_info.json
{
    "doi": "10.1016/j.jallcom.2016.11.188",
    "extracted_info": [
        {
            "high entropy alloy formula": "MoNbTaTiV",
            "microstructure": "BCC",
            "processing method": "Arc-melted",
            "BCC/FCC/other": "BCC",
            "grain size": "No information",
            "experimental density": 9.29,
            "hardness": 443.0,
            "type of test": "Compression",
            "test temperature": "No information",
            "yield strength": 1400.0,
            "ultimate tensile strength": "No information",
            "elongation": "No information",
            "elongation plastic": "No information",
            "experimental young modulus": "No information",
            "oxygen content": "No information",
            "nitrogen content": "No information",
            "carbon content": "No information"
        }
    ]
}

File: mpea/extracted_info/schema_1shot_complex/10.1016.j.jallcom.2018.10.230_extracted_info.json
{
    "doi": "10.1016/j.jallcom.2018.10.230",
    "extracted_info": [
        {
            "high entropy alloy formula": "NbTaTiV",
            "microstructure": "BCC",
            "processing method": "P/M",
            "BCC/FCC/other": "BCC",
            "grain size": "No information",
            "experimental density": "No information",
            "hardness": "510",
            "type of test": "Compression",
            "test temperature": "25",
            "yield strength": "1370",
            "ultimate tensile strength": "No information",
            "elongation": "No information",
            "elongation plastic": "23",
            "experimental young modulus": "No information",
            "oxygen content": "No information",
            "nitrogen content": "No information",
            "carbon content": "No information"
        },
        {
            "high entropy alloy formula": "NbTaTiV",
            "microstructure": "BCC",
            "processing method": "P/M",
            "BCC/FCC/other": "BCC",
            "grain size": "No information",
            "experimental density": "No information",
            "hardness": "No information",
            "type of test": "Compression",
            "test temperature": "1000",
            "yield strength": "437",
            "ultimate tensile strength": "No information",
            "elongation": "No information",
            "elongation plastic": "40",
            "experimental young modulus": "No information",
            "oxygen content": "No information",
            "nitrogen content": "No information",
            "carbon content": "No information"
        }
    ]
}

File: mpea/extracted_info/schema_1shot_complex/10.1016.j.jallcom.2018.11.111_extracted_info.json
{
    "doi": "10.1016/j.jallcom.2018.11.111",
    "extracted_info": [
        {
            "high entropy alloy formula": "MoNbRe0.5W(TaC)0.5",
            "microstructure": "BCC+eutectic",
            "processing method": "VACUUM ARC MELTING",
            "BCC/FCC/other": "BCC",
            "grain size": "No information",
            "experimental density": "No information",
            "hardness": "No information",
            "type of test": "compressive",
            "test temperature": "No information",
            "yield strength": 1202.0,
            "ultimate tensile strength": "No information",
            "elongation": "No information",
            "elongation plastic": 10.25,
            "experimental young modulus": "No information",
            "oxygen content": "No information",
            "nitrogen content": "No information",
            "carbon content": "No information"
        },
        {
            "high entropy alloy formula": "MoNbRe0.5W(TaC)0.6",
            "microstructure": "BCC+eutectic",
            "processing method": "VACUUM ARC MELTING",
            "BCC/FCC/other": "BCC",
            "grain size": "No information",
            "experimental density": "No information",
            "hardness": "No information",
            "type of test": "compressive",
            "test temperature": "No information",
            "yield strength": 1241.0,
            "ultimate tensile strength": "No information",
            "elongation": "No information",
            "elongation plastic": 9.64,
            "experimental young modulus": "No information",
            "oxygen content": "No information",
            "nitrogen content": "No information",
            "carbon content": "No information"
        }
    ]
}
